Repository: MelissaJaneWatt/SWIR-tissue-chromophore-characterisations

# Code for: "Spectral characterisation of short-wave infrared (SWIR) tissue chromophores and tissue-mimicking phantom optical properties"

**Authors:** [Melissa J. Watt](https://github.com/melissajanewatt), Layla Malouf, Ran Tao, Isabelle Racicot, Thomas R. Else, Janek Gröhl, Sarah E. Bohndiek. *University of Cambridge*

Contact details: Sarah E. Bohndiek, seb53@cam.ac.uk

Ths repository contains the code used for the paper "Spectral characterisation of short-wave infrared (SWIR) tissue chromophores and tissue-mimicking phantom optical properties" and associated dataset of SWIR tissue chromophore and tissue-mimicking phantom optical properties.

File: Data/Download_Spectra/lard_musp.txt
nm	musp[cm-1]	musp_std[cm-1]
450.0	17.59	0.975408746230124
452.0	17.62	0.974517291081736
454.0	17.43	0.8712244824185279
456.0	17.46	0.885192313623862
458.0	17.35	0.901997782702375
460.0	17.29	0.8581893083049268
462.0	17.330000000000002	0.8655505633859749
464.0	17.23	0.8892693630166283
466.0	17.18	0.8817757056427266
468.0	17.03	0.905478524331026
470.0	17.150000000000002	0.870593667179663
472.0	16.9	0.8898689042025606
474.0	16.85	0.9161931436892604
476.0	16.71	0.9218031176202004
478.0	16.72	0.9037207041509626
480.0	16.84	0.9211921958681564
482.0	16.67	0.9066176457336113
484.0	16.67	0.9254801890083412
486.0	16.55	0.9209750603183544
488.0	16.52	0.9083086982727976
490.0	16.419999999999998	0.8945514083730584
492.0	16.36	0.8892999049745003
494.0	16.31	0.9091442184145164
496.0	16.29	0.9091360707076408
498.0	16.21	0.8337347181489526
500.0	16.21	0.8612781200053787
502.0	16.14	0.8270981550122642
504.0	16.080000000000002	0.8143042171232394
506.0	16.07	0.8043600324036457
508.0	16.07	0.8131891189691827
510.0	16.02	0.8036874891690887
512.0	15.87	0.8025899434231344
514.0	15.98	0.7888247235250956
516.0	15.81	0.8305419917138455
518.0	15.78	0.8486343422897645
520.0	15.825	0.8061017305526643
522.0	15.7	0.8235619715526299
524.0	15.7	0.8618684841381643
526.0	15.58	0.8316085855173532
528.0	15.62	0.8331333093275718
530.0	15.45	0.794146797388537
532.0	15.59	0.632678143018281
534.0	15.44	0.8080429031513948
536.0	15.335	0.8466616428656726
538.0	15.29	0.6935589376541837
540.0	15.3	0.8091266510874547
542.0	15.23	0.7736852647484562
544.0	14.44	0.9238626641564328
546.0	15.2	0.928474016868538
548.0	15.009999999999998	0.9056128830121344
550.0	14.97	0.6211444342206288
552.0	14.92	0.8719389606047016
554.0	14.085	0.9350000000000004
556.0	14.74	0.6661951665990982
558.0	13.1	0.7858434958692476
560.0	14.72	0.7102816342831908
562.0	14.64	0.7647862179613819
564.0	14.57	0.8091870447982887
566.0	14.6	0.922032537386832
568.0	14.54	0.8391397711678044
570.0	14.46	0.6936958187050645
572.0	14.29	0.8241698853998494
574.0	14.35	0.8595207967233838
576.0	14.17	0.8392472817948234
578.0	14.13	0.7603516909151654
580.0	14.065	0.7924083148857031
582.0	14.04	0.7394537421196088
584.0	13.95	0.809456859976654
586.0	13.94	0.8007496487667037
588.0	13.78	0.8098493687100091
590.0	13.84	0.7173028910439442
592.0	13.795	0.7171645557332007
594.0	13.7	0.7870806820142393
596.0	13.68	0.784492556643192
598.0	13.63	0.7226481911437027
600.0	13.510000000000002	0.7376012171597575
602.0	12.715	0.7447762527542525
604.0	12.68	0.7331567022131081
606.0	13.37	0.6973009188496536
608.0	13.27	0.7663243838117704
610.0	13.19	0.6828481768688127
612.0	13.24	0.6488388372582935
614.0	13.03	0.1557776192739723
616.0	13.08	0.6671841528974972
618.0	12.9	0.5957717683811475
620.0	12.28	0.6750164607046426
622.0	11.57	0.7212951314591457
624.0	12.79	0.6467027831979063
626.0	12.75	0.6897825744392219
628.0	12.92	0.5979163821137538
630.0	12.669999999999998	0.616623458681162
632.0	12.565	0.6556437676055501
634.0	11.955	0.6668187326569508
636.0	12.48	0.5692294987280812
638.0	12.46	0.5650248323963206
640.0	12.45	0.5665010481014134
642.0	12.27	0.6032688731679542
644.0	12.68	0.673844690315704
646.0	12.235	0.6019066926581452
648.0	12.22	0.2027039439401435
650.0	12.23	0.5984128668266359
652.0	12.18	0.5655266644140348
654.0	12.105	0.5346546133304708
656.0	12.075	0.4804049217991927
658.0	12.045	0.576647398522027
660.0	12.08	0.6247219789797764
662.0	12.0	0.5596030339048876
664.0	12.25	0.5091168824543149
666.0	11.96	0.5171270715822806
668.0	11.92	0.5823057616063912
670.0	11.87	0.5422289598481066
672.0	11.76	0.4944673489560997
674.0	11.7	0.5649453648859534
676.0	10.82	0.6606784391820273
678.0	11.625	0.5555777773333512
680.0	11.65	0.524295658479069
682.0	11.48	0.5780685645372208
684.0	11.54	0.5543720727649697
686.0	11.45	0.5914734282506108
688.0	11.0	0.4104469108991643
690.0	11.675	0.65334396249857
692.0	11.41	0.457133928484234
694.0	11.375	0.5824463494606178
696.0	11.3	0.5219429947761713
698.0	10.44	0.5719930069502599
700.0	10.825	0.5913755152185458
702.0	11.17	0.5098178946587552
704.0	11.25	0.5685498919108476
706.0	11.185	0.5503280271801536
708.0	10.695	0.555020019658951
710.0	10.675	0.6185130017496264
712.0	11.035	0.5479481930093599
714.0	10.21	0.3802219746411299
716.0	10.19	0.6571879487635178
718.0	11.03	0.6070914263930929
720.0	10.489999999999998	0.6246799180380301
722.0	10.89	0.6235382907247964
724.0	10.895	0.5328329358251045
726.0	10.83	0.5886754415721823
728.0	10.84	0.6125739272337097
730.0	10.342	0.5677845101796987
732.0	10.81	0.6534245246200971
734.0	10.317	0.683495041841725
736.0	10.67	0.6375158101280822
738.0	10.64	0.5623767710823954
740.0	10.65	0.5929775781286044
742.0	10.489999999999998	0.6359141579855973
744.0	10.56	0.6546213424880194
746.0	10.098	0.6938165984049548
748.0	10.52	0.5826527302618884
750.0	10.52	0.6797839692858011
752.0	10.505	0.6945000000000002
754.0	10.47	0.6621257664615128
756.0	10.47	0.7042966238560282
758.0	10.45	0.6566305563252447
760.0	10.475	0.6997395497611952
762.0	10.45	0.7555299802260722
764.0	9.446	0.6452667665392353
766.0	10.22	0.6654368520615856
768.0	10.2	0.6471038461909355
770.0	10.2	0.6391714981768449
772.0	10.059	0.7802080384957167
774.0	10.07	0.5962927002529881
776.0	9.2575	0.6579268101392434
778.0	10.009999999999998	0.6016316702656754
780.0	9.9715	0.605396357769024
782.0	9.5315	0.5634732814330145
784.0	9.879	0.760874442116876
786.0	9.506	0.5698229744598071
788.0	9.821	0.5777025483542548
790.0	9.42	0.5807494200504106
792.0	9.41	0.6759122230980393
794.0	9.783	0.6941446946731331
796.0	9.371	0.6789381415121698
798.0	9.362	0.5656464345232703
800.0	9.359	0.5824220739482856
802.0	9.3155	0.5811614090193306
804.0	8.931000000000001	0.6021672193004196
806.0	9.643	0.6421137924456842
808.0	9.632	0.6495140370884993
810.0	9.2015	0.5512650350683322
812.0	9.141	0.5387802324592923
814.0	9.4895	0.650926155085967
816.0	9.435	0.6122480489714829
818.0	9.0915	0.5652125706316168
820.0	8.74	0.6010299826131806
822.0	9.4235	0.58597204231516
824.0	9.416	0.6291733553728338
826.0	9.337	0.6537386590794521
828.0	8.975999999999999	0.5370144835621802
830.0	9.297	0.5827113350536439
832.0	9.2875	0.5734509569265708
834.0	9.254	0.6192212153828766
836.0	8.893	0.5459882222986944
838.0	9.197500000000002	0.5885361076433623
840.0	9.148	0.6068117042744353
842.0	9.177	0.6167431384015811
844.0	9.1175	0.5881228613138579
846.0	9.0645	0.6453138286911263
848.0	9.072	0.5786872941191986
850.0	9.019000000000002	0.5671657468280329
852.0	9.0	0.5937286656336056
854.0	9.014	0.5809543871940381
856.0	8.959499999999998	0.5607468095094252
858.0	8.947000000000001	0.5921453358470636
860.0	8.933	0.6015696135943036
862.0	8.916	0.6070207757747852
864.0	8.886	0.6014985812201693
866.0	8.836	0.599444084028313
868.0	8.823	0.6008799925376935
870.0	8.816	0.6054900678146768
872.0	8.785	0.6036520336897557
874.0	8.7585	0.6131096965470374
876.0	8.743	0.5845980153115241
878.0	8.726	0.5906468101335921
880.0	8.717	0.5904939133711669
882.0	8.699	0.6014307221785787
884.0	8.647	0.5925532324891438
886.0	8.621	0.6003245418567823
888.0	8.632	0.5956051596257703
890.0	8.585	0.602826081013933
892.0	8.581999999999999	0.5869575247004416
894.0	8.547	0.5981073440961316
896.0	8.519	0.5876805632692341
898.0	8.52	0.5879347616450459
900.0	8.472	0.5887206048859545
902.0	8.437	0.5843002356940299
904.0	8.431999999999999	0.5852955568675443
906.0	8.378	0.5785655526951395
908.0	8.357	0.5801374251836933
910.0	8.333	0.5854167450902806
912.0	8.342	0.5882382569279054
914.0	8.292	0.5850324038719965
916.0	8.279	0.5945190607375399
918.0	8.265	0.5764363701995986
920.0	8.265	0.5753007157828391
922.0	8.212	0.5735369793367003
924.0	8.167	0.5745825108097138
926.0	8.156	0.5774024208085341
928.0	8.139	0.5749415429222156
930.0	8.103	0.579640309924085
932.0	8.068	0.5726437282518451
934.0	8.062000000000001	0.5724723725071375
936.0	8.041	0.5793430719890661
938.0	7.971	0.5879506782035377
940.0	7.981	0.5806240151023553
942.0	7.976	0.575371720963023
944.0	7.945	0.5743090534624097
946.0	7.917	0.5789822701394253
948.0	7.921	0.5709970703260988
950.0	7.894	0.5810603334517951
952.0	7.882	0.5773540754121872
954.0	7.854999999999999	0.5801189533190585
956.0	7.84	0.5748929905793635
958.0	7.837	0.5771877756805509
960.0	7.812	0.5712163975583213
962.0	7.765	0.5770892478637945
964.0	7.758000000000001	0.5685337433116443
966.0	7.744999999999999	0.5806324988884382
968.0	7.727	0.5754690840233438
970.0	7.705999999999999	0.5824015627098831
972.0	7.7	0.5745286849901778
974.0	7.679	0.5795761115986429
976.0	7.664	0.5832533490137907
978.0	7.625999999999999	0.5846727690884704
980.0	7.621	0.5897931840908303
982.0	7.578	0.584236591683308
984.0	7.576	0.5766468204677413
986.0	7.552	0.5766001888464638
988.0	7.546	0.5813163223810829
990.0	7.509	0.5847703147284872
992.0	7.51	0.582642829413241
994.0	7.481	0.5807464120093455
996.0	7.45	0.582058310260415
998.0	7.437	0.581404238795082
1000.0	7.42	0.5785779715265716
1002.0	7.4	0.5737268890420567
1004.0	7.376	0.5773910671671711
1006.0	7.369	0.5762056817268648
1008.0	7.362	0.5751689606831484
1010.0	7.335000000000001	0.5752392309635239
1012.0	7.329	0.5713521972770678
1014.0	7.305000000000001	0.5838127130772484
1016.0	7.284000000000001	0.5771973366467475
1018.0	7.25	0.578977643014919
1020.0	7.231999999999999	0.5845276239921231
1022.0	7.208	0.5842965381075299
1024.0	7.1930000000000005	0.5802802217915662
1026.0	7.167	0.5797867424033312
1028.0	7.151	0.5834834092661836
1030.0	7.143000000000001	0.5795959852973793
1032.0	7.099	0.575856463597194
1034.0	7.098	0.5705332788034562
1036.0	7.098	0.5710389708004521
1038.0	7.066	0.5691134322482925
1040.0	7.056	0.563553605850115
1042.0	7.003	0.5690799158442371
1044.0	6.997	0.5711272371264169
1046.0	6.978	0.5747914490287265
1048.0	6.959999999999999	0.5744292067611523
1050.0	6.9430000000000005	0.5678890954150801
1052.0	6.93	0.5693565569033953
1054.0	6.917	0.577030713605822
1056.0	6.921	0.566768117280279
1058.0	6.904	0.5663842433464327
1060.0	6.867	0.5699327445702109
1062.0	6.865	0.5667086258975302
1064.0	6.831	0.5681428050354772
1066.0	6.779	0.5743959145630013
1068.0	6.775	0.5769629296776546
1070.0	6.7620000000000005	0.5755620334255792
1072.0	6.734999999999999	0.5733322566742688
1074.0	6.739000000000001	0.5699640881041498
1076.0	6.707	0.5749798064086927
1078.0	6.702	0.5719385704733172
1080.0	6.683	0.5737734314320277
1082.0	6.646999999999999	0.579550421756403
1084.0	6.654999999999999	0.5745926307898708
1086.0	6.627999999999999	0.5783529188699856
1088.0	6.591	0.5735555986051902
1090.0	6.615	0.5680796979384817
1092.0	6.58	0.5741172934746578
1094.0	6.554	0.566522617856701
1096.0	6.552	0.5632804928099737
1098.0	6.542	0.5631831708694937
1100.0	6.523	0.562306186088665
1102.0	6.484999999999999	0.5608781694696758
1104.0	6.489000000000001	0.5671362977688112
1106.0	6.475999999999999	0.5599748010203477
1108.0	6.45	0.5643255124045141
1110.0	6.429	0.5639627647283106
1112.0	6.401	0.5611345869676526
1114.0	6.3870000000000005	0.5556261732895995
1116.0	6.398000000000001	0.554802756631068
1118.0	6.372999999999999	0.5559368025190107
1120.0	6.363	0.554993048560626
1122.0	6.352	0.5636855791119421
1124.0	6.333	0.5565822513062519
1126.0	6.327	0.560029584756439
1128.0	6.314	0.5590634584886444
1130.0	6.296	0.5609402380087243
1132.0	6.273999999999999	0.5564999972269367
1134.0	6.258	0.5547758306038776
1136.0	6.244	0.5565284148569684
1138.0	6.231	0.5510667320841247
1140.0	6.218	0.5510747971906947
1142.0	6.214	0.547635207951109
1144.0	6.196000000000001	0.5460636918488129
1146.0	6.159	0.5457917343492393
1148.0	6.151999999999999	0.5426547910248489
1150.0	6.146000000000001	0.5395991196031951
1152.0	6.118	0.5398993733403784
1154.0	6.104000000000001	0.5383575387288384
1156.0	6.090999999999999	0.5370162422538487
1158.0	6.069	0.5367761333032147
1160.0	6.051	0.5357224497908191
1162.0	6.04	0.5336330639246223
1164.0	6.021999999999999	0.5331542986536257
1166.0	6.0	0.5356270353405013
1168.0	5.972	0.5330775312475546
1170.0	5.954000000000001	0.5365143561182566
1172.0	5.939	0.5310582725924612
1174.0	5.938	0.5333337037035751
1176.0	5.908	0.5350858936472226
1178.0	5.899	0.5354365012899105
1180.0	5.888	0.5330728762167745
1182.0	5.878	0.5286020931092741
1184.0	5.854	0.5246817965722852
1186.0	5.823	0.5286156857395325
1188.0	5.81	0.5274609575394135
1190.0	5.789	0.5273059411343246
1192.0	5.77	0.5260358622708737
1194.0	5.743	0.5219042057696031
1196.0	5.73	0.5234263422894088
1198.0	5.708	0.519152609642642
1200.0	5.689	0.5154791610066296
1202.0	5.669	0.5157286347405563
1204.0	5.663	0.5176856618107599
1206.0	5.632000000000001	0.517397118060951
1208.0	5.617	0.5119936583326394
1210.0	5.603	0.5153900356903389
1212.0	5.5920000000000005	0.5174816749901557
1214.0	5.563000000000001	0.5135447616539597
1216.0	5.564	0.5116198675666229
1218.0	5.536	0.516346782695506
1220.0	5.542	0.5160432798386846
1222.0	5.534	0.514117246559456
1224.0	5.542	0.5247288776708676
1226.0	5.533	0.5220162714459398
1228.0	5.537	0.5206422197513898
1230.0	5.534	0.5200384126363016
1232.0	5.522	0.5163865907545541
1234.0	5.522	0.5191564620601049
1236.0	5.5120000000000005	0.515644795916293
1238.0	5.506	0.518082242386808
1240.0	5.488	0.5179849847673622
1242.0	5.496	0.514307085093894
1244.0	5.461	0.5194850251528186
1246.0	5.467	0.5150601067644891
1248.0	5.445	0.513396051964601
1250.0	5.44	0.5214902671818835
1252.0	5.421	0.5205877257935629
1254.0	5.427999999999999	0.5132712324148815
1256.0	5.4110000000000005	0.5088372365829107
1258.0	5.385999999999999	0.5136723507749054
1260.0	5.377	0.5096219610749491
1262.0	5.366	0.5109867964760338
1264.0	5.345	0.5108222130382875
1266.0	5.331	0.5132021477395086
1268.0	5.3180000000000005	0.5141245945930151
1270.0	5.315	0.512049573217378
1272.0	5.3100000000000005	0.5129150773210023
1274.0	5.303	0.5137225796953923
1276.0	5.28	0.5130944850778304
1278.0	5.271	0.5148621774109992
1280.0	5.258000000000001	0.516901452030376
1282.0	5.238	0.5144664982073935
1284.0	5.237	0.5157042170723184
1286.0	5.223	0.5125051761256229
1288.0	5.198	0.5132920858849266
1290.0	5.208	0.5170031162596822
1292.0	5.193	0.5177262253782828
1294.0	5.1770000000000005	0.5127931742000599
1296.0	5.158	0.5105096461041969
1298.0	5.154	0.5112322320254545
1300.0	5.144	0.5131764791623171
1302.0	5.126	0.5145435469699287
1304.0	5.118	0.5155562260532041
1306.0	5.119	0.5125145947936931
1308.0	5.101	0.5137232285536206
1310.0	5.083	0.5155947542569493
1312.0	5.072	0.5125638051218476
1314.0	5.057	0.5106666183154411
1316.0	5.047000000000001	0.5117354881934058
1318.0	5.048	0.5111933750222775
1320.0	5.038	0.5128760108146372
1322.0	5.021	0.5089806321959779
1324.0	5.011	0.5111426077251815
1326.0	4.985	0.5135297844392016
1328.0	4.989	0.5067144957931573
1330.0	4.978	0.5114188928369947
1332.0	4.97	0.5054487066574889
1334.0	4.933	0.5050025546934529
1336.0	4.922000000000001	0.5049101130124274
1338.0	4.922000000000001	0.5032732365398384
1340.0	4.9030000000000005	0.499938020849943
1342.0	4.893	0.5019680035054125
1344.0	4.878	0.498202794744628
1346.0	4.866	0.5009790414777848
1348.0	4.847	0.4944662167491049
1350.0	4.8580000000000005	0.4900976723012074
1352.0	4.835	0.4863225064161779
1354.0	4.812	0.4890809976090078
1356.0	4.808	0.4885811910490554
1358.0	4.784	0.4875444139312391
1360.0	4.783	0.4845084055635445
1362.0	4.754	0.4888131001861348
1364.0	4.722	0.4908389140096503
1366.0	4.73	0.4901805663776574
1368.0	4.713	0.4907771614717033
1370.0	4.711	0.4884392629388499
1372.0	4.666	0.4907083315643488
1374.0	4.676	0.4862048036693085
1376.0	4.687	0.4821571896752711
1378.0	4.656000000000001	0.4850428261606148
1380.0	4.638	0.4787887495197299
1382.0	4.614	0.480295767929885
1384.0	4.589	0.4806116730239849
1386.0	4.586	0.4770242895697306
1388.0	4.565	0.4725516497996753
1390.0	4.537	0.4769799540265919
1392.0	4.546	0.4732455578499298
1394.0	4.515000000000001	0.4693510360718599
1396.0	4.473	0.4701576830315339
1398.0	4.473	0.4726645771254029
1400.0	4.478	0.4706153838392586
1402.0	4.401	0.4727972185583829
1404.0	4.412	0.4732323314252449
1406.0	4.4030000000000005	0.4747760745737451
1408.0	4.393000000000001	0.4691662686663661
1410.0	4.377	0.4696518805337513
1412.0	4.325	0.4602115723860326
1414.0	4.321	0.4640364236448856
1416.0	4.301	0.4594659003454412
1418.0	4.29	0.4606053987236075
1420.0	4.273	0.4575754407205628
1422.0	4.284	0.4620966709827427
1424.0	4.249	0.4542115947876122
1426.0	4.218	0.4537160149501251
1428.0	4.19	0.4489102855186593
1430.0	4.198	0.4439290344799728
1432.0	4.162	0.4577648056414457
1434.0	4.162	0.4529606311075315
1436.0	4.165	0.4488303592205242
1438.0	4.154999999999999	0.4497701745075401
1440.0	4.144	0.4560884687843187
1442.0	4.118	0.4466161110140161
1444.0	4.115	0.4427575486805168
1446.0	4.105	0.4458168809702303
1448.0	4.112	0.4472371978168979
1450.0	4.106	0.4478149695059114
1452.0	4.071	0.4443191490053513
1454.0	4.048	0.4497703117518243
1456.0	4.053	0.4547568608268992
1458.0	4.071	0.4478044657059292
1460.0	4.043	0.449089394164032
1462.0	4.037	0.4473408952278004
1464.0	4.01	0.439929904629879
1466.0	4.011	0.4411339204850032
1468.0	3.984	0.4453467507404332
1470.0	4.013	0.4410749775292962
1472.0	4.001	0.4458654505565552
1474.0	3.956	0.4371869956160665
1476.0	3.998	0.4472019181036186
1478.0	3.96	0.4408166943579739
1480.0	3.952	0.4342915331922429
1482.0	3.95	0.4371323216906598
1484.0	3.953	0.4411563368923165
1486.0	3.957	0.4399166868374337
1488.0	3.945	0.4408328257365977
1490.0	3.927	0.439900353475255
1492.0	3.941	0.4380647959287514
1494.0	3.928	0.436500929813895
1496.0	3.918	0.4379124158443297
1498.0	3.93	0.4351559391276014
1500.0	3.931	0.4365815297269976
1502.0	3.915	0.4335711598080341
1504.0	3.893	0.4439752245339823
1506.0	3.902	0.4368658861357062
1508.0	3.887	0.4375418145802443
1510.0	3.887	0.4398974627998867
1512.0	3.875	0.4350349780175906
1514.0	3.876	0.4341571087310772
1516.0	3.865	0.4357352520470926
1518.0	3.864	0.4385535427704847
1520.0	3.865	0.4402376743039413
1522.0	3.868	0.442596658899653
1524.0	3.858	0.4372575589278089
1526.0	3.833	0.4374024335653483
1528.0	3.849	0.4353598766793079
1530.0	3.844	0.4346828842691452
1532.0	3.818	0.4370924133152826
1534.0	3.815	0.4323838600932461
1536.0	3.813	0.4306702212902267
1538.0	3.811	0.4336519341591824
1540.0	3.792	0.4312078642861494
1542.0	3.8	0.4258325179379017
1544.0	3.792	0.4254847634764579
1546.0	3.796	0.4342084610579587
1548.0	3.772	0.4322330761276436
1550.0	3.768	0.4272016900137653
1552.0	3.777	0.4285723356839314
1554.0	3.786	0.4264603088937216
1556.0	3.756	0.4227208459258272
1558.0	3.751	0.4242402359250921
1560.0	3.751	0.4276322407552234
1562.0	3.755	0.4232230244150969
1564.0	3.757	0.4232161109211343
1566.0	3.728	0.4250837245055452
1568.0	3.738	0.4272022968912219
1570.0	3.741	0.4254683983854633
1572.0	3.732	0.4258858596291955
1574.0	3.7	0.4189729358653781
1576.0	3.723	0.4253224775115267
1578.0	3.697	0.4241283872707518
1580.0	3.705	0.4246737309721167
1582.0	3.684	0.4225191938075741
1584.0	3.683	0.4246886441199535
1586.0	3.681	0.4199242730085133
1588.0	3.686	0.4217258193028577
1590.0	3.683	0.4189007955867473
1592.0	3.675	0.4185965381228028
1594.0	3.672	0.4211067721852107
1596.0	3.687	0.4186711193440973
1598.0	3.674	0.4179019319067071

File: Data/Download_Spectra/oxy_whole_blood_musp.txt
nm	musp[cm-1]	musp_std[cm-1]
600.0	4.29	0.9036833270319616
602.0	4.7545	1.0129614920494263
604.0	5.215999999999999	1.0178447818798304
606.0	5.446	1.0589475907711392
608.0	5.695	1.0816585116396344
610.0	5.891	1.0549560285728607
612.0	6.049	1.0741536662719315
614.0	6.143999999999999	1.0578435553777887
616.0	6.202	1.0634999985489328
618.0	6.254999999999999	1.047324221381019
620.0	6.32	1.0424548780832223
622.0	6.355	1.03774618081806
624.0	6.385	1.0247765549886088
626.0	6.381	1.0170287636900144
628.0	6.403	1.0203934970828112
630.0	6.409000000000001	1.013466852802002
632.0	6.4190000000000005	1.011182744715255
634.0	6.424	1.0023470235180805
636.0	6.413	1.000944220890122
638.0	6.421	0.998914966907149
640.0	6.417000000000001	0.99291621866296
642.0	6.403	0.9948670610367008
644.0	6.395999999999999	0.9890541809423314
646.0	6.391	0.9915824365099768
648.0	6.38	0.9928603770898816
650.0	6.371	0.9833764711190812
652.0	6.361	0.9834408980716632
654.0	6.355	0.9768411422969197
656.0	6.336	0.9727765530800082
658.0	6.323	0.9743232535812414
660.0	6.327	0.967287935734383
662.0	6.302	0.9718068445992116
664.0	6.301	0.9616536426359864
666.0	6.309	0.9734884579581712
668.0	6.269	0.9630134416968896
670.0	6.28	0.96669471223684
672.0	6.254	0.9627015357386632
674.0	6.2780000000000005	0.9637656469402832
676.0	6.244	0.9604731987057726
678.0	6.241	0.9568855730963868
680.0	6.231	0.9478351943009689
682.0	6.228	0.951905314826565
684.0	6.2250000000000005	0.9592435033741078
686.0	6.195	0.9518526315027792
688.0	6.199	0.9530125075287172
690.0	6.189	0.9520926399577554
692.0	6.187	0.953005706458891
694.0	6.170999999999999	0.9526421866590148
696.0	6.143999999999999	0.9487689619764532
698.0	6.1080000000000005	0.9388713213346606
700.0	6.081	0.933477343387232
702.0	6.073	0.9450184138254318
704.0	6.052	0.9379589477446872
706.0	6.057	0.9495438411009992
708.0	6.04	0.9433949332066608
710.0	6.034000000000001	0.9460711742076632
712.0	6.007	0.9444570587392892
714.0	5.994000000000001	0.9368234875970932
716.0	5.985	0.93567200383758
718.0	5.979	0.9410476562629676
720.0	5.949	0.9429121687753804
722.0	5.9350000000000005	0.932603166768517
724.0	5.937	0.9390678593394858
726.0	5.911999999999999	0.9346587018205572
728.0	5.892	0.934911998235366
730.0	5.888999999999999	0.936952796681816
732.0	5.847	0.9430574521335862
734.0	5.8260000000000005	0.9376637371417416
736.0	5.829	0.9359028914487988
738.0	5.792000000000001	0.9358301655564604
740.0	5.773000000000001	0.9341072981432296
742.0	5.774	0.9405673753933425
744.0	5.754	0.9415609314613266
746.0	5.744	0.9308491941352384
748.0	5.734	0.936885792214996
750.0	5.718999999999999	0.9442251117865882
752.0	5.699999999999999	0.9376434342950112
754.0	5.696	0.9413374383500882
756.0	5.684	0.9402765681922304
758.0	5.644	0.9364946988572088
760.0	5.648999999999999	0.9315060684480564
762.0	5.644	0.9386662457911517
764.0	5.595	0.93283476101506
766.0	5.581	0.9362559927448354
768.0	5.587	0.9441732551827918
770.0	5.571000000000001	0.9368722194384652
772.0	5.545999999999999	0.9334661810216324
774.0	5.536	0.9359604692507052
776.0	5.518999999999999	0.9401417150857868
778.0	5.493	0.9333108330621214
780.0	5.472	0.9370941030786032
782.0	5.456	0.9283553491637712
784.0	5.44	0.930658601259756
786.0	5.427999999999999	0.9328236703686288
788.0	5.396	0.9343735605298792
790.0	5.404	0.9314967379650376
792.0	5.384	0.9379648312657344
794.0	5.36	0.9340013218062396
796.0	5.34	0.9313453166068064
798.0	5.341	0.9353281592211896
800.0	5.315	0.9295069182696336
802.0	5.324999999999999	0.9374788886511882
804.0	5.279	0.9316296885260849
806.0	5.286	0.9367897902470496
808.0	5.248	0.9286334045251656
810.0	5.236	0.9326371212856585
812.0	5.208	0.9317598641519416
814.0	5.198	0.9306860207050512
816.0	5.181	0.9319849121864634
818.0	5.187	0.9271063438675772
820.0	5.175999999999999	0.9361812502573066
822.0	5.152	0.9330332983353108
824.0	5.135	0.9354353842060346
826.0	5.114999999999999	0.9301254926614824
828.0	5.084999999999999	0.9300583945559284
830.0	5.061999999999999	0.9271392213699456
832.0	5.063	0.927987308342331
834.0	5.049	0.9315650444809344
836.0	5.038	0.927305654990725
838.0	5.006	0.9320857269957178
840.0	5.007000000000001	0.92683163999126
842.0	4.9830000000000005	0.9214679110588232
844.0	4.973	0.9190948177150264
846.0	4.95	0.9191515142634752
848.0	4.949	0.9180177921296878
850.0	4.939	0.9226277421676002
852.0	4.908	0.9280278704839968
854.0	4.896	0.9272010449615432
856.0	4.879	0.927261812615942
858.0	4.871	0.9237886295569812
860.0	4.864	0.923916181864519
862.0	4.844	0.9188822248851464
864.0	4.815	0.9174214804763982
866.0	4.827	0.9275689984651172
868.0	4.796	0.9283259458446668
870.0	4.779999999999999	0.921608591030774
872.0	4.767	0.9210802970318316
874.0	4.787	0.9250163295188596
876.0	4.756	0.914863168612635
878.0	4.742	0.9196437716130452
880.0	4.723	0.9149990892527344
882.0	4.709	0.9104998627127848
884.0	4.691	0.919496614834094
886.0	4.696	0.9162422586539054
888.0	4.655	0.9198754746643096
890.0	4.674	0.9126104330266752
892.0	4.683	0.9275009433957466
894.0	4.657	0.9069111326194732
896.0	4.632	0.911298463122203
898.0	4.621	0.9188727393448514
900.0	4.609	0.9040790280107646
902.0	4.61	0.9061359966607906
904.0	4.611	0.9121811602613826
906.0	4.586	0.910575276038908
908.0	4.579	0.9145579381440097
910.0	4.601	0.903222133377068
912.0	4.527	0.9011271953626868
914.0	4.547	0.9166489829944128
916.0	4.553	0.9082527793027176
918.0	4.5440000000000005	0.9087436721806624
920.0	4.53	0.9077928191328324
922.0	4.512	0.9058924935534808
924.0	4.547	0.9095097580565036
926.0	4.526	0.8973309806804226
928.0	4.508	0.9202549163743226
930.0	4.494	0.9088490890498084
932.0	4.481	0.9277405182139036
934.0	4.485	0.9122355256845612
936.0	4.458	0.9055518609331582
938.0	4.487	0.905095384101028
940.0	4.492	0.912263133471565
942.0	4.479	0.8929475258662277
944.0	4.503	0.9245190942082026
946.0	4.486	0.9022576621391968
948.0	4.423	0.9016841033434172
950.0	4.462	0.8968201162929244
952.0	4.44	0.9113220487529146
954.0	4.452999999999999	0.9038546807704309
956.0	4.422	0.9008006315371776
958.0	4.451	0.8981281494527972
960.0	4.444	0.8932147931302228
962.0	4.408	0.9155446601293452
964.0	4.417	0.8971034871555603
966.0	4.401	0.8910264298916345
968.0	4.426	0.8875320477607946
970.0	4.444	0.8979802576949432
972.0	4.44	0.9135719882843266
974.0	4.436999999999999	0.8990699446828921
976.0	4.411	0.8998297507011611
978.0	4.414	0.902062383214086
980.0	4.436999999999999	0.8766376561880703
982.0	4.417	0.8850671174939987
984.0	4.413	0.8788402852131784
986.0	4.425	0.9010240401829764
988.0	4.407	0.8869401833770353
990.0	4.407	0.8865886487536176
992.0	4.464	0.8915518306114718
994.0	4.451	0.8862566442663055
996.0	4.4590000000000005	0.8827625968906567
998.0	4.472	0.886180791408688
1000.0	4.44	0.8933335959093036
1002.0	4.434	0.8668211400795949
1004.0	4.452999999999999	0.896227250171862
1006.0	4.469	0.8905446661842042
1008.0	4.462	0.8847240624435773
1010.0	4.471	0.8716599744803654
1012.0	4.508	0.8859561620010633
1014.0	4.44	0.8677138260686053
1016.0	4.495	0.8853387020140657
1018.0	4.513	0.8851160626971156
1020.0	4.49	0.8947162182005594
1022.0	4.487	0.8631984593631489
1024.0	4.507	0.879830300697067
1026.0	4.497999999999999	0.8896758183340688
1028.0	4.524	0.8749455856096295
1030.0	4.5	0.8863073345956383
1032.0	4.547	0.8862924997210168
1034.0	4.545	0.8756724541251601
1036.0	4.546	0.8796503233433298
1038.0	4.549	0.8536550174917787
1040.0	4.554	0.8758467648827365
1042.0	4.559	0.8811195459873692
1044.0	4.591	0.8728223837529874
1046.0	4.549	0.8740595086670918
1048.0	4.618	0.8802255322667714
1050.0	4.598	0.8785812356602666
1052.0	4.567	0.878889043404959
1054.0	4.604	0.865205449090447
1056.0	4.607	0.8754461719603327
1058.0	4.611	0.8749093215800446
1060.0	4.62	0.8716996311308042
1062.0	4.615	0.8572468852216508
1064.0	4.67	0.8797637309086016
1066.0	4.66	0.8716891647829517
1068.0	4.638999999999999	0.8658539494212606
1070.0	4.673	0.8687351952730895
1072.0	4.663	0.8678230035163269
1074.0	4.682	0.865306853444074
1076.0	4.687	0.8701613444827911
1078.0	4.662	0.8671354430209908
1080.0	4.697	0.8632265056171528
1082.0	4.693	0.8703111548020279
1084.0	4.699	0.8664357954599528
1086.0	4.693	0.8644898017235082
1088.0	4.696	0.8657684804428926
1090.0	4.709	0.8655690627957634
1092.0	4.713	0.8634756639432417
1094.0	4.708	0.8581827627731682
1096.0	4.729	0.858312685835801
1098.0	4.724	0.858438116581504
1100.0	4.714	0.8546077433897544
1102.0	4.725	0.8559715727366966
1104.0	4.74	0.8623268264153422
1106.0	4.746	0.8625847462391416
1108.0	4.739	0.8623750294147116
1110.0	4.731	0.8572647861543404
1112.0	4.744	0.8534161128830383
1114.0	4.744	0.8553949199848
1116.0	4.742	0.8568780687421975
1118.0	4.76	0.8523719845231894
1120.0	4.752	0.8582006297991479
1122.0	4.7620000000000005	0.8567607960967841
1124.0	4.76	0.8579787617159038
1126.0	4.768	0.854536145924418
1128.0	4.757	0.8524365078995619
1130.0	4.757	0.8565988011740615
1132.0	4.763	0.8548743897334987
1134.0	4.758	0.8511806760082588
1136.0	4.739	0.8442640450580483
1138.0	4.757	0.8504396829411172
1140.0	4.745	0.8447284171646127
1142.0	4.736000000000001	0.8427546250390391
1144.0	4.732	0.8478123627720558
1146.0	4.708	0.8458867069458262
1148.0	4.709	0.8412711281811063
1150.0	4.705	0.8374875713100257
1152.0	4.694999999999999	0.8417858588137279
1154.0	4.7010000000000005	0.8373037562598852
1156.0	4.688	0.83621515041153
1158.0	4.69	0.8334759877898237
1160.0	4.687	0.8389279902587029
1162.0	4.671	0.8299886359477877
1164.0	4.67	0.8336223646913393
1166.0	4.666	0.8280337859153357
1168.0	4.663	0.8334934512840119
1170.0	4.657	0.8317326998204516
1172.0	4.6610000000000005	0.8320061134628194
1174.0	4.667	0.8288651917970977
1176.0	4.654	0.8322833978405357
1178.0	4.656000000000001	0.8259602866129392
1180.0	4.65	0.827944039976938
1182.0	4.653	0.8291504055729142
1184.0	4.6450000000000005	0.8258331520723351
1186.0	4.635	0.8203206389073019
1188.0	4.654	0.8300312057200837
1190.0	4.658	0.8295746493025399
1192.0	4.638999999999999	0.8230941622925048
1194.0	4.633	0.8179688182652937
1196.0	4.607	0.8165429838314971
1198.0	4.616	0.8148041043067111
1200.0	4.618	0.8187529059415022
1202.0	4.608	0.8180128285389667
1204.0	4.611	0.817683056108486
1206.0	4.609	0.8177125879813822
1208.0	4.622	0.8171006254426473
1210.0	4.62	0.8222708093752431
1212.0	4.612	0.8209834211345425
1214.0	4.601	0.8149798149435555
1216.0	4.626	0.8190642960034665
1218.0	4.607	0.8103096801703519
1220.0	4.607	0.8124677087600329
1222.0	4.612	0.8145443170536791
1224.0	4.608	0.822012901283516
1226.0	4.623	0.8189295180634016
1228.0	4.606	0.8141943529922352
1230.0	4.611	0.8157833923351693
1232.0	4.612	0.8178338296007975
1234.0	4.603	0.8174065733604295
1236.0	4.604	0.8107945348716761
1238.0	4.604	0.8147782399198652
1240.0	4.6000000000000005	0.8176579169406988
1242.0	4.614	0.8174490734316853
1244.0	4.611	0.8202079682075218
1246.0	4.61	0.8170599657640318
1248.0	4.608	0.8165153752530881
1250.0	4.599	0.8214320828082299
1252.0	4.6000000000000005	0.8132105705773663
1254.0	4.593999999999999	0.8159729026001891
1256.0	4.605	0.8175972626853746
1258.0	4.613	0.8188649325607844
1260.0	4.596	0.8155835145071303
1262.0	4.599	0.8149952662136248
1264.0	4.606	0.8161112094395222
1266.0	4.6000000000000005	0.8179889974810175
1268.0	4.602	0.8172285142140139
1270.0	4.593	0.8148491036556371
1272.0	4.592	0.8148409524427315
1274.0	4.592	0.8086862841503121
1276.0	4.598	0.8052498577046342
1278.0	4.585	0.8117944153783679
1280.0	4.604	0.8044509207842437
1282.0	4.579	0.8108978562885297
1284.0	4.591	0.8117554366241649
1286.0	4.58	0.809999039779952
1288.0	4.559	0.8131247000170257
1290.0	4.57	0.8125286243770732
1292.0	4.5600000000000005	0.8084740083776487
1294.0	4.564	0.8069407247954049
1296.0	4.566	0.8095177043031528
1298.0	4.562	0.8045932029430913
1300.0	4.543	0.8100421723513253
1302.0	4.537	0.8024091502746243
1304.0	4.529	0.8036251198994051
1306.0	4.535	0.8049760674304565
1308.0	4.525	0.8031144930138473
1310.0	4.521	0.8100436202246561
1312.0	4.497	0.8047282495075934
1314.0	4.501	0.8031659269247169
1316.0	4.492999999999999	0.8036753075714098
1318.0	4.492999999999999	0.8044961769737828
1320.0	4.477	0.8016552320736833
1322.0	4.46	0.805598466290055
1324.0	4.449	0.7986072753531072
1326.0	4.438	0.7980006188307882
1328.0	4.439	0.7908530477970459
1330.0	4.4350000000000005	0.7967304019135539
1332.0	4.421	0.7949054606417196
1334.0	4.412	0.7998148088120537
1336.0	4.402	0.7931298058255589
1338.0	4.386	0.7940183317223294
1340.0	4.359	0.7942858116681198
1342.0	4.354	0.7964754923263762
1344.0	4.331	0.7908940089122775
1346.0	4.324	0.7918314604310661
1348.0	4.327	0.7900545847684072
1350.0	4.3	0.7861487623492196
1352.0	4.291	0.7944271171381578
1354.0	4.286	0.7895900483443572
1356.0	4.258	0.7891158828354742
1358.0	4.238	0.7825017019663579
1360.0	4.229	0.7788936756866698
1362.0	4.223	0.7725914544929651
1364.0	4.167	0.7850692821514403
1366.0	4.191	0.776166648772457
1368.0	4.16	0.7749929191233672
1370.0	4.128	0.7804226774995429
1372.0	4.088	0.766859540956201
1374.0	4.085	0.7845038063784153
1376.0	4.044	0.773994257802415
1378.0	3.996	0.764258827594131
1380.0	3.924	0.7810130331977125
1382.0	3.839	0.74625545885879
1384.0	3.828	0.8008765722323368
1386.0	3.765	0.8312798699729366
1388.0	3.553	0.7894639531564018
1390.0	3.401	0.739219675330048
1392.0	3.221	0.7572040839109084
1394.0	3.035	0.7640224610491856
1396.0	2.777	0.7785133981577396
1398.0	2.249	0.9125924429413056
1400.0	1.956	0.8569412880186781
1402.0	1.923	0.9319835322817912
1404.0	2.0250000000000004	0.5086628440223337
1406.0	1.815	0.7356271710059533
1408.0	1.8365	0.610648460142986
1410.0	1.847	0.8277480145283077
1412.0	0.5211	0.0836
1414.0	1.2939999999999998	0.0
1416.0	1.1859	0.0247666666666666
1418.0	1.0778	0.0495333333333333
1420.0	0.9697	0.0743
1422.0	0.87340625	0.17909375
1424.0	0.7771125000000001	0.2838875
1426.0	0.68081875	0.38868125
1428.0	0.5845250000000001	0.493475
1430.0	0.5392554545454546	0.4486136363636364
1432.0	0.4939859090909091	0.4037522727272727
1434.0	0.4487163636363637	0.3588909090909091
1436.0	0.4034468181818182	0.3140295454545455
1438.0	0.3581772727272727	0.2691681818181818
1440.0	0.3129077272727273	0.2243068181818182
1442.0	0.2676381818181818	0.1794454545454545
1444.0	0.2223686363636363	0.1345840909090909
1446.0	0.1770990909090908	0.0897227272727272
1448.0	0.1318295454545454	0.0448613636363636
1450.0	0.08656	0.0
1452.0	0.2740733333333333	0.0
1454.0	0.4615866666666667	0.0
1456.0	0.6491	0.0
1458.0	0.7740166666666667	0.0727333333333333
1460.0	0.8989333333333334	0.1454666666666666
1462.0	1.02385	0.2182
1464.0	1.1487666666666667	0.2909333333333333
1466.0	1.2736833333333335	0.3636666666666666
1468.0	1.3986	0.4364
1470.0	0.5064	0.0834999999999999
1472.0	0.6066	0.5537632247969927
1474.0	1.034	0.0
1476.0	0.9838	0.0
1478.0	0.9336	0.0
1480.0	1.491	0.0
1482.0	1.4660000000000002	0.0
1484.0	1.127	0.3924699563873223
1486.0	1.3690000000000002	0.001
1488.0	1.6745	0.1395
1490.0	1.28025	0.31275
1492.0	1.00435	0.0126499999999999
1494.0	1.0090499999999998	0.08995
1496.0	1.01375	0.16725
1498.0	2.3385	0.0134999999999998
1500.0	1.415	0.5870695763706377
1502.0	0.84047	0.77453
1504.0	1.437	0.6439156524732103
1506.0	1.449	0.6392551412038511
1508.0	1.5715	0.3835
1510.0	1.606	0.3439253795035584
1512.0	0.9242	0.7153141143736941
1514.0	1.8585	0.2535
1516.0	1.6635	0.5784408067166424
1518.0	1.091	0.8638728092417438
1520.0	1.0632	0.6374488365089913
1522.0	1.596	0.5656728326515248
1524.0	1.9545	0.824526732940378
1526.0	1.4485	0.625251724807697
1528.0	1.9405	0.63987665912181
1530.0	1.959	0.8723521101491258
1532.0	1.963	0.6092724108411974
1534.0	1.5435	0.5447167048969125
1536.0	1.9765	0.7610493343896966
1538.0	2.197	0.7805096103668423
1540.0	1.945	0.9120070333549456
1542.0	1.874	0.7759346679256502
1544.0	2.332	0.8059079048007958
1546.0	2.298	0.8561095098405964
1548.0	2.393	0.8455269422082302
1550.0	2.3315	0.7957840951500287
1552.0	2.4565	0.3896907605895844
1554.0	2.442	0.8929594297670397
1556.0	2.53	0.9329505895111144
1558.0	2.739	0.8177563402987258
1560.0	2.406	0.7805703043288285
1562.0	2.781	0.8712637054557274
1564.0	2.7700000000000005	0.7799450123067793
1566.0	2.7350000000000003	0.8870887605734852
1568.0	2.951	0.8780215132773102
1570.0	2.734	0.8392966337989048
1572.0	2.638	0.804158236378763
1574.0	2.959	0.8252411693888769
1576.0	3.01	0.8398675086576247
1578.0	2.987	0.8252572662846148
1580.0	2.841	0.8091831271926851
1582.0	3.123	0.8512289155489647
1584.0	3.147	0.7584881160718487
1586.0	3.0380000000000003	0.7359139442443887
1588.0	3.215	0.899866629349752
1590.0	3.2990000000000004	0.7719117361428455
1592.0	3.222	0.8198108333445806
1594.0	3.154	0.8396648067260655
1596.0	3.182	0.8008595074151795
1598.0	3.333	0.8713235710297861
