Repository: MelissaJaneWatt/SWIR-tissue-chromophore-characterisations

# Code for: "Spectral characterisation of short-wave infrared (SWIR) tissue chromophores and tissue-mimicking phantom optical properties"

**Authors:** [Melissa J. Watt](https://github.com/melissajanewatt), Layla Malouf, Ran Tao, Isabelle Racicot, Thomas R. Else, Janek Gröhl, Sarah E. Bohndiek. *University of Cambridge*

Contact details: Sarah E. Bohndiek, seb53@cam.ac.uk

Ths repository contains the code used for the paper "Spectral characterisation of short-wave infrared (SWIR) tissue chromophores and tissue-mimicking phantom optical properties" and associated dataset of SWIR tissue chromophore and tissue-mimicking phantom optical properties. The simulation dataset will be provided on Apollo - the University of Cambridge repository - upon acceptance.

## Python environment

This code has been written as Jupyter Notebooks (.ipynb) and requires a Python environment. The deposited version of the code was tested on Mac with Python 3.7.6.

## Code description

1. Directory "Data":

Contains 
    1) Directory "Download_Spectra": .txt and .npz files containing the absorption and reduced scattering cofficients we measured that can be readily downloaded. Note: the whole blood is horse blood, which has smaller RBC diameters than human RBCs, and thus the measured reduced scattering coefficient is lower than expected for human blood.
    2) Directory "RBCs": .csv files with horse red blood cell flow cytometry measured cell diameters.
    3) Directory "Reference Spectra": reference datasets of optical properties from literature (see paper for full description).
    4) Directory "Shmadzu": .csv files containing raw transmittance spectra measured with Shimadzu SIS system and a combined processed file with estimated absorption coefficient for all measured chromophores.
    5) Directory "Simulation_Spectra": optical properties used in SIMPA simulations. These data are a combination of spectra we measured and reference spectra from literature, see paper for details.
    6) Directory "in-house-SIS": conatins directories containing raw data and IAD outputs for each chromophore and tissue-mimicking phantom measured with the in-house SIS system and a combined processed csv file with estimated optical properties for all measured chromophores.
    7) Directory "po2_probe_data": raw data from oxygen probe.

2. Jupyter Notebook "Plots_for_Figures.ipynb": Code for generating figures and generating of models of whole blood scattering using Mie theory.

3. Jupyter Notebook "Post_process_IAD.ipynb": Code for postprocessing IAD algorithm outputs.

4. Jupyter Notebook "Process_spectra.ipynb": Code for estimating and processing absorption and reduced scattering coefficents of measured tissue chromophores and tissuue mimicking phantoms.

5. Jupyter Notebook "SIMPA_simulations.ipynb": Code for generating and simulating models of tissues and phantoms using the SIMPA python toolkit.

6. Jupyter Notebook "Simulation_analysis.ipynb": Code for calculating effective penetration depth from simulation results.

7. Jupyter Notebook "Statistical analysis.ipynb": Code for statistical comparison of our characterisations with reference data.

8. Jupyter Notebook "oxygenation analysis.ipynb": Code for calculating so2 using the Severinghaus equation from po2 measurements.

9. File "path_config.env": Path configuration file for SIMPA simulations.

File: Data/Simulation_Spectra/PDMS_mua_musp.txt
nm	mua[cm-1]	musp[cm-1]
450.0	0.1601	6.429
452.0	0.1616	6.462
454.0	0.1655999999999999	6.454
456.0	0.1631	6.42
458.0	0.1664	6.43
460.0	0.1649	6.414
462.0	0.1694999999999999	6.391
464.0	0.1636999999999999	6.399
466.0	0.1655999999999999	6.372999999999999
468.0	0.1641	6.329000000000001
470.0	0.1652	6.363
472.0	0.1608	6.33
474.0	0.1593	6.303999999999999
476.0	0.1644	6.289
478.0	0.1611	6.321
480.0	0.1604	6.288
482.0	0.1628	6.276000000000001
484.0	0.1619999999999999	6.248
486.0	0.1631	6.231
488.0	0.164	6.228
490.0	0.1619999999999999	6.206
492.0	0.1642	6.212
494.0	0.1629	6.165000000000001
496.0	0.1667	6.197
498.0	0.1606	6.118
500.0	0.1621	6.127000000000001
502.0	0.1621999999999999	6.114000000000001
504.0	0.1606	6.082999999999999
506.0	0.1627	6.096
508.0	0.1643	6.0840000000000005
510.0	0.1631	6.061
512.0	0.1626	6.047000000000001
514.0	0.16	6.010999999999999
516.0	0.1623	6.032
518.0	0.1619	6.009
520.0	0.1604	5.997
522.0	0.1626	5.954000000000001
524.0	0.1597	5.949999999999999
526.0	0.1588	5.920999999999999
528.0	0.1619999999999999	5.934
530.0	0.1611999999999999	5.918
532.0	0.1632	5.896
534.0	0.1604999999999999	5.894
536.0	0.1619	5.865
538.0	0.1628	5.868
540.0	0.1633	5.835
542.0	0.1621	5.819
544.0	0.1596	5.791
546.0	0.1594999999999999	5.775
548.0	0.1583999999999999	5.77
550.0	0.1589	5.739999999999999
552.0	0.1585	5.716
554.0	0.1596	5.747
556.0	0.1597	5.694
558.0	0.1613	5.711
560.0	0.1588	5.694
562.0	0.1606	5.656
564.0	0.1597	5.659999999999999
566.0	0.1582	5.651000000000001
568.0	0.1598	5.623
570.0	0.1621	5.635
572.0	0.1621	5.613
574.0	0.1613	5.597
576.0	0.1603	5.593
578.0	0.1594999999999999	5.571000000000001
580.0	0.1604	5.5440000000000005
582.0	0.1594999999999999	5.533
584.0	0.1594	5.531000000000001
586.0	0.1598	5.507
588.0	0.1617	5.464
590.0	0.1617	5.472
592.0	0.1599	5.429
594.0	0.1597	5.436
596.0	0.1603	5.427999999999999
598.0	0.1596	5.392
600.0	0.1597	5.377
602.0	0.1603	5.381
604.0	0.1598	5.369000000000001
606.0	0.1604	5.333
608.0	0.1614	5.323
610.0	0.161	5.319000000000001
612.0	0.1621999999999999	5.313
614.0	0.1604	5.28
616.0	0.161	5.271
618.0	0.1597	5.247000000000001
620.0	0.1591	5.239000000000001
622.0	0.1604	5.222
624.0	0.161	5.21
626.0	0.1613	5.205
628.0	0.1623	5.199
630.0	0.1601	5.189
632.0	0.1617	5.1770000000000005
634.0	0.1625	5.181
636.0	0.1593	5.140000000000001
638.0	0.1596	5.125
640.0	0.1591	5.109
642.0	0.1565	5.084
644.0	0.1611999999999999	5.066000000000001
646.0	0.1558999999999999	5.04
648.0	0.1569999999999999	5.034
650.0	0.1593	5.031
652.0	0.1603	5.016
654.0	0.1583999999999999	5.004
656.0	0.1594	4.991
658.0	0.1588	4.976
660.0	0.1591	4.965
662.0	0.1585	4.95
664.0	0.1589	4.925
666.0	0.1596	4.924
668.0	0.1611999999999999	4.8870000000000005
670.0	0.1575	4.883
672.0	0.1596	4.874
674.0	0.158	4.852
676.0	0.1583	4.83
678.0	0.1556	4.814
680.0	0.1565	4.808
682.0	0.1545	4.803
684.0	0.1542	4.796
686.0	0.1541	4.763
688.0	0.1548	4.757
690.0	0.1551	4.7410000000000005
692.0	0.156	4.734999999999999
694.0	0.1565	4.714
696.0	0.1571	4.69
698.0	0.1581	4.69
700.0	0.1557	4.668
702.0	0.1561	4.641
704.0	0.1576	4.6370000000000005
706.0	0.1563	4.627
708.0	0.1589	4.616
710.0	0.1554	4.599
712.0	0.1554	4.587
714.0	0.1573	4.584
716.0	0.1569999999999999	4.573
718.0	0.1576	4.558
720.0	0.1572	4.5440000000000005
722.0	0.1578	4.529
724.0	0.1594	4.502
726.0	0.1578999999999999	4.482
728.0	0.1604999999999999	4.482
730.0	0.1589	4.455
732.0	0.1599	4.452
734.0	0.1614	4.449
736.0	0.1632	4.443
738.0	0.1636999999999999	4.424
740.0	0.1629999999999999	4.41
742.0	0.1667	4.407
744.0	0.1672999999999999	4.382
746.0	0.1665	4.378
748.0	0.1619	4.363
750.0	0.1574	4.355
752.0	0.1576	4.34
754.0	0.1569999999999999	4.332
756.0	0.1545	4.307
758.0	0.1553	4.3020000000000005
760.0	0.1554	4.27
762.0	0.1556	4.27
764.0	0.1558	4.258
766.0	0.1572	4.258
768.0	0.1561	4.232
770.0	0.156	4.23
772.0	0.1565	4.2170000000000005
774.0	0.1563	4.205
776.0	0.1551	4.194
778.0	0.1553	4.19
780.0	0.1542	4.163
782.0	0.1538	4.142
784.0	0.1542	4.12
786.0	0.1544	4.108
788.0	0.1558	4.091
790.0	0.1551	4.093999999999999
792.0	0.155	4.078
794.0	0.1544	4.068
796.0	0.1552	4.059
798.0	0.1566	4.052
800.0	0.1568	4.04
802.0	0.1582	4.033
804.0	0.1571	4.021
806.0	0.1588	4.018
808.0	0.1581	3.999
810.0	0.1586	3.997
812.0	0.1609	3.994
814.0	0.1596	3.977
816.0	0.1566	3.938
818.0	0.1571	3.945
820.0	0.1556	3.933
822.0	0.1558999999999999	3.922
824.0	0.1544	3.896
826.0	0.1565	3.888
828.0	0.1542	3.864
830.0	0.1538999999999999	3.855
832.0	0.1573	3.844
834.0	0.1549	3.839
836.0	0.1565	3.832
838.0	0.1583	3.827
840.0	0.1566	3.813
842.0	0.1568	3.798
844.0	0.1568	3.786
846.0	0.1563	3.773
848.0	0.1568999999999999	3.771
850.0	0.1567	3.757
852.0	0.1596	3.755
854.0	0.1604999999999999	3.729
856.0	0.1583999999999999	3.731
858.0	0.1571	3.716
860.0	0.1578999999999999	3.703
862.0	0.1585	3.707
864.0	0.1571	3.677000000000001
866.0	0.1538999999999999	3.67
868.0	0.1563	3.662
870.0	0.1542	3.655
872.0	0.1582	3.646
874.0	0.1592	3.644
876.0	0.1658	3.624
878.0	0.1664	3.609
880.0	0.1703	3.611
882.0	0.1679	3.5970000000000004
884.0	0.1677	3.588
886.0	0.1654	3.576
888.0	0.1688	3.573
890.0	0.1716	3.5620000000000003
892.0	0.1757	3.544
894.0	0.1791999999999999	3.548
896.0	0.1857	3.522
898.0	0.1975	3.524
900.0	0.2091	3.503
902.0	0.2227	3.495
904.0	0.242	3.498
906.0	0.2667	3.491
908.0	0.2857	3.468
910.0	0.281	3.4610000000000003
912.0	0.2377999999999999	3.4560000000000004
914.0	0.2072	3.4399999999999995
916.0	0.1943	3.426
918.0	0.1886	3.411
920.0	0.1784	3.411
922.0	0.1714999999999999	3.387
924.0	0.1627	3.382
926.0	0.1602	3.369
928.0	0.1553	3.366
930.0	0.1586	3.375
932.0	0.1565	3.362
934.0	0.1557	3.353
936.0	0.1544	3.341
938.0	0.1556	3.319
940.0	0.1542	3.302
942.0	0.1594	3.302
944.0	0.1568	3.2940000000000005
946.0	0.1581	3.282
948.0	0.1611	3.278
950.0	0.1592	3.26
952.0	0.1578999999999999	3.257
954.0	0.1578999999999999	3.252
956.0	0.1575	3.242
958.0	0.1582	3.232
960.0	0.1564	3.216
962.0	0.1578999999999999	3.213
964.0	0.1561	3.206
966.0	0.1575	3.1979999999999995
968.0	0.158	3.182
970.0	0.1557	3.1740000000000004
972.0	0.1552	3.161
974.0	0.1567	3.16
976.0	0.1585	3.152
978.0	0.1551	3.136
980.0	0.1541	3.129
982.0	0.1568999999999999	3.133
984.0	0.1563	3.112
986.0	0.1583	3.103
988.0	0.1617	3.099
990.0	0.1633	3.091
992.0	0.1653	3.08
994.0	0.1672999999999999	3.067
996.0	0.166	3.055
998.0	0.1694999999999999	3.047
1000.0	0.1722	3.039
1002.0	0.1755	3.029
1004.0	0.1811	3.02
1006.0	0.1801	3.006
1008.0	0.1823	3.002
1010.0	0.1858999999999999	2.9930000000000003
1012.0	0.1879	2.99
1014.0	0.1976	2.982
1016.0	0.2029	2.975
1018.0	0.2086	2.9570000000000003
1020.0	0.2163999999999999	2.951
1022.0	0.2101	2.946
1024.0	0.2084	2.938
1026.0	0.2054	2.931
1028.0	0.1963	2.923
1030.0	0.1941999999999999	2.914
1032.0	0.183	2.909
1034.0	0.1791999999999999	2.899
1036.0	0.1761	2.8960000000000004
1038.0	0.1682	2.886
1040.0	0.1694999999999999	2.877
1042.0	0.1678	2.865
1044.0	0.1657	2.862
1046.0	0.1684	2.842
1048.0	0.1628	2.839
1050.0	0.1644	2.833
1052.0	0.1672	2.822
1054.0	0.1641	2.8149999999999995
1056.0	0.1672	2.808
1058.0	0.1677	2.801
1060.0	0.1663	2.8000000000000003
1062.0	0.1714	2.786
1064.0	0.1662	2.779
1066.0	0.1699	2.771
1068.0	0.1689999999999999	2.769
1070.0	0.1665	2.759
1072.0	0.1747	2.747
1074.0	0.1733	2.737
1076.0	0.1754	2.729
1078.0	0.183	2.721
1080.0	0.1798	2.722
1082.0	0.1865	2.7150000000000003
1084.0	0.1876	2.71
1086.0	0.1856	2.702
1088.0	0.1926999999999999	2.686
1090.0	0.1911	2.682
1092.0	0.1932	2.676
1094.0	0.1976	2.664
1096.0	0.1924	2.666
1098.0	0.2	2.647
1100.0	0.1943	2.642
1102.0	0.1854	2.64
1104.0	0.1871	2.633
1106.0	0.178	2.632
1108.0	0.1768	2.6140000000000003
1110.0	0.178	2.603
1112.0	0.1718	2.604
1114.0	0.1774	2.591
1116.0	0.1757	2.586
1118.0	0.175	2.581
1120.0	0.1825999999999999	2.5700000000000003
1122.0	0.1795	2.564
1124.0	0.1856	2.56
1126.0	0.1916999999999999	2.552
1128.0	0.1933	2.5530000000000004
1130.0	0.2031	2.542
1132.0	0.2057	2.542
1134.0	0.2137	2.529
1136.0	0.2271	2.522
1138.0	0.2385999999999999	2.522
1140.0	0.2622	2.514
1142.0	0.2922	2.505
1144.0	0.3273999999999999	2.505
1146.0	0.371	2.489
1148.0	0.3988	2.496
1150.0	0.4311999999999999	2.488
1152.0	0.4442	2.483
1154.0	0.4438	2.472
1156.0	0.4503	2.465
1158.0	0.4502	2.46
1160.0	0.4412	2.45
1162.0	0.4329	2.446
1164.0	0.4259	2.437
1166.0	0.4292	2.431
1168.0	0.4512	2.425
1170.0	0.4927	2.4210000000000003
1172.0	0.5489	2.424
1174.0	0.6244000000000001	2.419
1176.0	0.7317	2.422
1178.0	0.8749	2.433
1180.0	1.0739999999999998	2.442
1182.0	1.301	2.46
1184.0	1.515	2.472
1186.0	1.634	2.468
1188.0	1.631	2.46
1190.0	1.524	2.453
1192.0	1.3159999999999998	2.427
1194.0	1.0	2.389
1196.0	0.7289	2.349
1198.0	0.5441	2.326
1200.0	0.4295	2.324
1202.0	0.3686	2.3000000000000003
1204.0	0.3202	2.296
1206.0	0.2962	2.2880000000000003
1208.0	0.2903	2.279
1210.0	0.2844	2.281
1212.0	0.296	2.273
1214.0	0.3083	2.265
1216.0	0.3091	2.265
1218.0	0.3054	2.246
1220.0	0.281	2.248
1222.0	0.2608999999999999	2.236
1224.0	0.2441	2.226
1226.0	0.2147	2.232
1228.0	0.2049	2.223
1230.0	0.1952999999999999	2.213
1232.0	0.1832	2.21
1234.0	0.186	2.203
1236.0	0.1805999999999999	2.194
1238.0	0.1797	2.188
1240.0	0.1828	2.18
1242.0	0.1768	2.183
1244.0	0.1815	2.177
1246.0	0.1814	2.176
1248.0	0.1761	2.172
1250.0	0.1849	2.162
1252.0	0.1801	2.157
1254.0	0.1787	2.156
1256.0	0.1849	2.144
1258.0	0.1779	2.144
1260.0	0.1830999999999999	2.135
1262.0	0.1851999999999999	2.129
1264.0	0.1808999999999999	2.124
1266.0	0.1851999999999999	2.118
1268.0	0.1835	2.115
1270.0	0.1830999999999999	2.109
1272.0	0.1901	2.098
1274.0	0.1849	2.098
1276.0	0.19	2.092
1278.0	0.1908	2.083
1280.0	0.1841999999999999	2.083
1282.0	0.191	2.076
1284.0	0.1893999999999999	2.069
1286.0	0.1868	2.068
1288.0	0.1913	2.056
1290.0	0.1872	2.054
1292.0	0.1876999999999999	2.052
1294.0	0.1912	2.039
1296.0	0.1844	2.041
1298.0	0.189	2.03
1300.0	0.1889	2.028
1302.0	0.1843	2.02
1304.0	0.1868999999999999	2.015
1306.0	0.181	2.015
1308.0	0.1797	2.01
1310.0	0.1819	1.999
1312.0	0.1728	1.996
1314.0	0.1765999999999999	1.991
1316.0	0.1759	1.993
1318.0	0.1747999999999999	1.982
1320.0	0.1802	1.969
1322.0	0.1775	1.968
1324.0	0.1783	1.965
1326.0	0.1827	1.964
1328.0	0.1818	1.956
1330.0	0.1872	1.945
1332.0	0.1909	1.94
1334.0	0.1906	1.932
1336.0	0.2017	1.929
1338.0	0.204	1.928
1340.0	0.209	1.925
1342.0	0.2202	1.918
1344.0	0.2236	1.917
1346.0	0.234	1.909
1348.0	0.244	1.904
1350.0	0.253	1.907
1352.0	0.2711	1.896
1354.0	0.291	1.887
1356.0	0.311	1.885
1358.0	0.3445	1.88
1360.0	0.3803999999999999	1.88
1362.0	0.4266	1.876
1364.0	0.4861	1.87
1366.0	0.5591999999999999	1.875
1368.0	0.6718000000000001	1.871
1370.0	0.7739	1.877
1372.0	0.8176	1.865
1374.0	0.7913000000000001	1.868
1376.0	0.7787	1.864
1378.0	0.7928000000000001	1.856
1380.0	0.8077	1.866
1382.0	0.8079000000000001	1.849
1384.0	0.8042	1.842
1386.0	0.8168	1.842
1388.0	0.8598	1.834
1390.0	0.9168	1.845
1392.0	1.0	1.838
1394.0	1.084	1.839
1396.0	1.162	1.829
1398.0	1.209	1.828
1400.0	1.215	1.826
1402.0	1.225	1.804
1404.0	1.237	1.818
1406.0	1.235	1.8010000000000002
1408.0	1.168	1.785
1410.0	1.067	1.779
1412.0	0.9831	1.764
1414.0	0.8876000000000001	1.75
1416.0	0.7782	1.721
1418.0	0.6809	1.727
1420.0	0.6133000000000001	1.7100000000000002
1422.0	0.5763	1.706
1424.0	0.5598000000000001	1.6969999999999998
1426.0	0.5428000000000001	1.706
1428.0	0.5323	1.682
1430.0	0.504	1.672
1432.0	0.4791999999999999	1.664
1434.0	0.4543	1.665
1436.0	0.4417999999999999	1.656
1438.0	0.426	1.65
1440.0	0.4037	1.644
1442.0	0.3805	1.638
1444.0	0.3621	1.63
1446.0	0.3432	1.6270000000000002
1448.0	0.3228	1.6189999999999998
1450.0	0.3051	1.617
1452.0	0.2938	1.616
1454.0	0.2943	1.612
1456.0	0.2898	1.6
1458.0	0.2942	1.594
1460.0	0.2983	1.598
1462.0	0.3046	1.603
1464.0	0.307	1.593
1466.0	0.3104	1.5870000000000002
1468.0	0.3122	1.5779999999999998
1470.0	0.2981	1.5779999999999998
1472.0	0.2915	1.58
1474.0	0.2904	1.57
1476.0	0.2871	1.573
1478.0	0.2828	1.563
1480.0	0.2875	1.5579999999999998
1482.0	0.2845	1.56
1484.0	0.2855999999999999	1.563
1486.0	0.2947	1.557
1488.0	0.2956999999999999	1.555
1490.0	0.3011	1.554
1492.0	0.3053	1.545
1494.0	0.3053	1.543
1496.0	0.3062	1.533
1498.0	0.316	1.535
1500.0	0.3336	1.545
1502.0	0.3614	1.535
1504.0	0.3842	1.54
1506.0	0.4008	1.539
1508.0	0.4173	1.531
1510.0	0.4453	1.534
1512.0	0.471	1.527
1514.0	0.5007	1.525
1516.0	0.5191	1.525
1518.0	0.5254000000000001	1.527
1520.0	0.54	1.5060000000000002
1522.0	0.5362	1.513
1524.0	0.5441	1.519
1526.0	0.5455	1.517
1528.0	0.5476000000000001	1.509
1530.0	0.5404	1.51
1532.0	0.5373	1.507
1534.0	0.5328999999999999	1.5060000000000002
1536.0	0.5353	1.499
1538.0	0.5381	1.493
1540.0	0.5356000000000001	1.496
1542.0	0.5341	1.497
1544.0	0.5354	1.495
1546.0	0.5321	1.497
1548.0	0.5304	1.48
1550.0	0.5317000000000001	1.48
1552.0	0.528	1.475
1554.0	0.5243	1.467
1556.0	0.5131	1.465
1558.0	0.487	1.467
1560.0	0.4696	1.459
1562.0	0.4578	1.451
1564.0	0.4314	1.443
1566.0	0.4059999999999999	1.452
1568.0	0.38	1.441
1570.0	0.3705	1.431
1572.0	0.3474	1.429
1574.0	0.327	1.4380000000000002
1576.0	0.3119	1.432
1578.0	0.2985	1.43
1580.0	0.2892	1.4280000000000002
1582.0	0.285	1.4169999999999998
1584.0	0.2793	1.413
1586.0	0.2715	1.42
1588.0	0.2683999999999999	1.404
1590.0	0.27	1.413
1592.0	0.267	1.411
1594.0	0.2644	1.406
1596.0	0.2646	1.413
1598.0	0.2654	1.4

File: Data/Simulation_Spectra/agar_mua_musp.txt
nm	mua[cm-1]	musp[cm-1]
450.0	1.125	5.065235387485423
452.0	1.111	5.027587476132602
454.0	1.105	4.990551083927468
456.0	1.107	4.954112025630703
458.0	1.101	4.918256523697677
460.0	1.099	4.882971194584681
462.0	1.104	4.848243035576809
464.0	1.107	4.8140594121153555
466.0	1.108	4.780408045603631
468.0	1.086	4.747277001671088
470.0	1.082	4.71465467887658
472.0	1.085	4.6825297978324265
474.0	1.084	4.650891390731865
476.0	1.076	4.619728791263181
478.0	1.083	4.5890316248946235
480.0	1.079	4.558789799514933
482.0	1.06	4.528993496414954
484.0	1.065	4.499633161596484
486.0	1.059	4.47069949739513
488.0	1.0539999999999998	4.442183454404527
490.0	1.052	4.414076223689824
492.0	1.056	4.38636922927888
494.0	1.042	4.3590541209201525
496.0	1.043	4.332122767096681
498.0	1.037	4.3055672482860885
500.0	1.042	4.279379850456921
502.0	1.03	4.2535530587921
504.0	1.027	4.228079551630615
506.0	1.031	4.202952194619012
508.0	1.024	4.178164035064552
510.0	1.024	4.153708296482291
512.0	1.029	4.129578373328642
514.0	1.017	4.1057678259143024
516.0	1.011	4.0822703754897205
518.0	1.009	4.0590798994965835
520.0	1.011	4.036190426979037
522.0	1.008	4.013596134148672
524.0	1.002	3.9912913400974777
526.0	0.9942	3.9692705026532944
528.0	0.9918	3.9475282143724364
530.0	0.9984	3.9260591986644378
532.0	0.9851	3.904858306044036
534.0	0.9848	3.8839205105057353
536.0	0.9842	3.863240906016463
538.0	0.976	3.842814703122028
540.0	0.9711	3.822637225663235
542.0	0.9695	3.8027039075977176
544.0	0.9715	3.7830102899236615
546.0	0.9663	3.7635520177017767
548.0	0.965	3.74432483717201
550.0	0.9636	3.725324592961618
552.0	0.9649	3.706547225381374
554.0	0.9556	3.6879887678067766
556.0	0.9509	3.6696453441412977
558.0	0.9459	3.651513166358764
560.0	0.9479	3.633588532122131
562.0	0.9394	3.6158678224759773
564.0	0.9448	3.5983474996101754
566.0	0.9399	3.58102410469227
568.0	0.9357	3.5638942557662063
570.0	0.9274	3.546954645715134
572.0	0.9291	3.530202040286094
574.0	0.9352	3.513633276174485
576.0	0.9286	3.497245259166283
578.0	0.9234	3.4810349623360644
580.0	0.916	3.4649994242989424
582.0	0.9126	3.449135747514633
584.0	0.9133	3.4334410966418796
586.0	0.9123	3.4179126969415785
588.0	0.9113	3.402547832726988
590.0	0.9084	3.3873438458594514
592.0	0.9016	3.37229813428815
594.0	0.9049	3.357408150632434
596.0	0.9025	3.342671400805333
598.0	0.9017	3.328085442676918
600.0	0.8931	3.313647884776203
602.0	0.8877999999999999	3.2993563850303556
604.0	0.8881	3.2852086495400004
606.0	0.8906000000000001	3.271202431389461
608.0	0.8813	3.257335529490822
610.0	0.8831	3.2436057874607322
612.0	0.8795999999999999	3.2300110925288976
614.0	0.8767999999999999	3.2165493744772777
616.0	0.8705	3.203218604608999
618.0	0.8653	3.1900167947460565
620.0	0.8624999999999999	3.176941996254906
622.0	0.8631	3.1639922990990597
624.0	0.8567	3.1511658309178605
626.0	0.8559	3.1384607561306157
628.0	0.8555	3.1258752750652943
630.0	0.857	3.1134076231110526
632.0	0.8491	3.101056069893838
634.0	0.8495999999999999	3.0888189184743653
636.0	0.8425	3.0766945045677967
638.0	0.8394	3.064681195784442
640.0	0.8351999999999999	3.052777390890868
642.0	0.8341999999999999	3.040981519090774
644.0	0.839	3.0292920393250586
646.0	0.8309	3.017707439590491
648.0	0.8272	3.00622623627643
650.0	0.8264	2.994846973519059
652.0	0.8245	2.9835682225726066
654.0	0.8261000000000001	2.97238858119706
656.0	0.8201	2.961306673061874
658.0	0.8196000000000001	2.950321147165212
660.0	0.8179000000000001	2.9394306772682626
662.0	0.8147	2.928633961344181
664.0	0.8129	2.9179297210412463
666.0	0.8064	2.9073167011598073
668.0	0.8032	2.896793669142618
670.0	0.8015	2.8863594145781875
672.0	0.8009	2.876012748716761
674.0	0.801	2.8657525039985625
676.0	0.7979	2.8555775335939697
678.0	0.7926	2.845486710955258
680.0	0.7914	2.8354789293796
682.0	0.791	2.825553101582995
684.0	0.7933999999999999	2.8157081592848248
686.0	0.7887	2.805943052802723
688.0	0.7793	2.796256750657497
690.0	0.7825	2.7866482391877834
692.0	0.7815	2.7771165221742
694.0	0.7750999999999999	2.7676606204727094
696.0	0.7715	2.7582795716569466
698.0	0.772	2.748972429669261
700.0	0.7665	2.739738264480236
702.0	0.7643	2.730576161756445
704.0	0.7625	2.7214852225362343
706.0	0.76	2.7124645629132966
708.0	0.7615	2.7035133137278295
710.0	0.7632	2.694630620265082
712.0	0.7577	2.6858156419610735
714.0	0.7535000000000001	2.677067552115307
716.0	0.7461	2.668385537610276
718.0	0.7479	2.659768798637596
720.0	0.7496	2.6512165484305688
722.0	0.7435999999999999	2.642728013003022
724.0	0.7374	2.6343024308942486
726.0	0.7416	2.62593905291989
728.0	0.7371	2.6176371419286015
730.0	0.7345999999999999	2.6093959725643527
732.0	0.7374999999999999	2.601214831034209
734.0	0.747	2.59309301488146
736.0	0.7352000000000001	2.585029832763947
738.0	0.7371	2.577024604237453
740.0	0.7384999999999999	2.5690766595440397
742.0	0.7316	2.56118533940518
744.0	0.7303999999999999	2.553349994819585
746.0	0.7305	2.5455699868655883
748.0	0.7234	2.537844686507981
750.0	0.7248	2.5301734744091786
752.0	0.7242	2.5225557407446133
754.0	0.7221	2.5149908850222373
756.0	0.7191000000000001	2.507478315906047
758.0	0.7088	2.500017451043507
760.0	0.7066	2.4926077168967975
762.0	0.707	2.4852485485777667
764.0	0.7062	2.4779393896865174
766.0	0.7040000000000001	2.4706796921535217
768.0	0.7016	2.4634689160851817
770.0	0.7044	2.4563065296127484
772.0	0.7022	2.449192008744523
774.0	0.6951	2.442124837221248
776.0	0.6936	2.4351045063746217
778.0	0.691	2.4281305149888475
780.0	0.6882	2.4212023691651563
782.0	0.6875	2.4143195821892194
784.0	0.6835	2.4074816744013874
786.0	0.6809	2.4006881730696796
788.0	0.6819999999999999	2.3939386122654764
790.0	0.6799	2.387232532741818
792.0	0.6734	2.380569481814274
794.0	0.6755	2.373949013244318
796.0	0.6715	2.3673706871251285
798.0	0.6689	2.360834069769785
800.0	0.6642000000000001	2.3543387336017814
802.0	0.6655	2.3478842570478107
804.0	0.6616	2.3414702244327734
806.0	0.6569	2.3350962258769385
808.0	0.6479	2.3287618571952287
810.0	0.6501999999999999	2.3224667197985633
812.0	0.6519999999999999	2.316210420597222
814.0	0.6465	2.3099925719061694
816.0	0.645	2.303812791352314
818.0	0.644	2.297670701783634
820.0	0.6417	2.2915659311801475
822.0	0.6474000000000001	2.285498112566671
824.0	0.6422	2.2794668839273298
826.0	0.6376999999999999	2.273471888121781
828.0	0.6399	2.267512772803107
830.0	0.6368	2.261589190337348
832.0	0.6404	2.255700797724625
834.0	0.6391	2.2498472565218286
836.0	0.6317	2.2440282327668317
838.0	0.6314	2.238243396904194
840.0	0.6323	2.2324924237123214
842.0	0.6365999999999999	2.2267749922320554
844.0	0.6303000000000001	2.2210907856966537
846.0	0.6308999999999999	2.2154394914631275
848.0	0.6267	2.209820800944921
850.0	0.625	2.204234409545885
852.0	0.6224	2.1986800165955227
854.0	0.6203000000000001	2.193157325285492
856.0	0.6168	2.1876660426073116
858.0	0.6173	2.182205879291267
860.0	0.6135	2.1767765497464806
862.0	0.6135999999999999	2.171377772002119
864.0	0.6102	2.1660092676497156
866.0	0.6079	2.1606707617865877
868.0	0.6116	2.1553619829603146
870.0	0.6116	2.150082663114263
872.0	0.6042000000000001	2.144832537534136
874.0	0.6096	2.139611344795518
876.0	0.6004	2.1344188267123965
878.0	0.6012	2.129254728286648
880.0	0.6007	2.124118797658452
882.0	0.6	2.1190107860576286
884.0	0.6005	2.113930447755873
886.0	0.5991	2.1088775400198605
888.0	0.6019	2.1038518230652232
890.0	0.6028	2.0988530600113604
892.0	0.6048	2.093881016837076
894.0	0.598	2.0889354623370213
896.0	0.6033000000000001	2.0840161680789318
898.0	0.6005	2.0791229083616316
900.0	0.5912	2.074255460173799
902.0	0.5971	2.0694136031534764
904.0	0.595	2.0645971195482993
906.0	0.602	2.0598057941764445
908.0	0.5962	2.0550394143882715
910.0	0.5952000000000001	2.050297770028645
912.0	0.5982	2.0455806533999303
914.0	0.595	2.0408878592256414
916.0	0.5986	2.0362191846147297
918.0	0.5978	2.031574429026502
920.0	0.601	2.026953394236158
922.0	0.6022000000000001	2.022355884300924
924.0	0.6051	2.0177817055267853
926.0	0.6073	2.0132306664357946
928.0	0.6153	2.008702577733947
930.0	0.6161	2.004197252279613
932.0	0.6279	1.9997145050525218
934.0	0.6369	1.995254153123265
936.0	0.6496000000000001	1.9908160156233425
938.0	0.6579999999999999	1.986399913715709
940.0	0.6668000000000001	1.9820056705658258
942.0	0.6783	1.9776331113132126
944.0	0.6950000000000001	1.9732820630434764
946.0	0.7119	1.9689523547608163
948.0	0.7401000000000001	1.964643817360996
950.0	0.7488	1.9603562836047679
952.0	0.7726	1.95608958809175
954.0	0.7967000000000001	1.9518435672347345
956.0	0.8254	1.947618059234433
958.0	0.8540000000000001	1.9434129040546375
960.0	0.8702	1.9392279433978
962.0	0.8817999999999999	1.9350630206810142
964.0	0.8932	1.9309179810123944
966.0	0.8994000000000001	1.9267926711678514
968.0	0.902	1.9226869395682402
970.0	0.9023	1.9186006362568935
972.0	0.9037	1.9145336128775166
974.0	0.9035	1.9104857226524479
976.0	0.8956	1.9064568203612708
978.0	0.9034	1.9024467623197772
980.0	0.8943	1.8984554063592674
982.0	0.8943	1.8944826118061897
984.0	0.8828	1.8905282394621057
986.0	0.8815000000000001	1.88659215158398
988.0	0.8759	1.8826742118647841
990.0	0.869	1.8787742854144136
992.0	0.8561000000000001	1.8748922387409086
994.0	0.8452	1.8710279397319747
996.0	0.8294	1.867181257636795
998.0	0.8258	1.863352063048134
1000.0	0.8123	1.8595402278847224
1002.0	0.8103	1.8557456253739206
1004.0	0.8084	1.8519681300346547
1006.0	0.7925	1.8482076176606193
1008.0	0.7796000000000001	1.8444639653037458
1010.0	0.7671	1.8407370512579264
1012.0	0.7504	1.837026755042993
1014.0	0.7503	1.8333329573889443
1016.0	0.7353	1.8296555402204184
1018.0	0.7178	1.825994386641405
1020.0	0.716	1.8223493809201907
1022.0	0.6969000000000001	1.818720408474543
1024.0	0.6844	1.8151073558571125
1026.0	0.6723	1.8115101107410658
1028.0	0.6578	1.807928561905934
1030.0	0.6576	1.804362599223679
1032.0	0.6386999999999999	1.800812113644968
1034.0	0.6375	1.7972769971856615
1036.0	0.6317	1.7937571429134997
1038.0	0.6103000000000001	1.790252444934995
1040.0	0.6107	1.7867627983825163
1042.0	0.6021	1.783288099401573
1044.0	0.5912	1.7798282451382836
1046.0	0.5922999999999999	1.7763831337270366
1048.0	0.5768	1.7729526642783313
1050.0	0.5722	1.769536736866802
1052.0	0.5665	1.7661352525194172
1054.0	0.5491999999999999	1.7627481132038565
1056.0	0.5544	1.7593752218170553
1058.0	0.5458	1.7560164821739217
1060.0	0.5375	1.7526717989962166
1062.0	0.539	1.749341077901597
1064.0	0.5316	1.746024225392821
1066.0	0.5345	1.742721148847108
1068.0	0.5302	1.739431756505654
1070.0	0.5185	1.736155957463302
1072.0	0.5293	1.7328936616583568
1074.0	0.5214	1.7296447798625512
1076.0	0.5237	1.7264092236711535
1078.0	0.526	1.72318690549322
1080.0	0.5134	1.7199777385419857
1082.0	0.5271	1.7167816368253908
1084.0	0.5247999999999999	1.7135985151367465
1086.0	0.5203	1.7104282890455296
1088.0	0.5356000000000001	1.7072708748883099
1090.0	0.5226	1.7041261897598046
1092.0	0.5291	1.7009941515040627
1094.0	0.5361	1.6978746787057675
1096.0	0.5355	1.6947676906816675
1098.0	0.5455	1.6916731074721247
1100.0	0.5462	1.68859084983278
1102.0	0.5481	1.685520839226338
1104.0	0.5607	1.682462997814464
1106.0	0.553	1.6794172484497945
1108.0	0.5643	1.6763835146680586
1110.0	0.5734	1.6733617206803073
1112.0	0.5622	1.6703517913652521
1114.0	0.5838	1.667353652261706
1116.0	0.5824	1.6643672295611334
1118.0	0.5816	1.6613924501002941
1120.0	0.597	1.6584292413539978
1122.0	0.6	1.6554775314279484
1124.0	0.6119	1.6525372490516927
1126.0	0.6301	1.6496083235716594
1128.0	0.6365999999999999	1.6466906849442946
1130.0	0.6651	1.6437842637292936
1132.0	0.6847000000000001	1.6408889910829167
1134.0	0.7178	1.638004798751402
1136.0	0.7689	1.63513161906446
1138.0	0.8186	1.6322693849288634
1140.0	0.8767999999999999	1.6294180298221146
1142.0	0.9394	1.6265774877862007
1144.0	1.007	1.6237476934214352
1146.0	1.071	1.6209285818803747
1148.0	1.131	1.6181200888618223
1150.0	1.189	1.615322150604905
1152.0	1.242	1.6125347038832334
1154.0	1.277	1.6097576859991356
1156.0	1.312	1.6069910347779688
1158.0	1.335	1.6042346885625034
1160.0	1.344	1.6014885862073804
1162.0	1.37	1.5987526670736445
1164.0	1.388	1.596026871023342
1166.0	1.399	1.593311138414197
1168.0	1.406	1.590605410094348
1170.0	1.4169999999999998	1.5879096273971596
1172.0	1.422	1.585223732136095
1174.0	1.4249999999999998	1.5825476665996612
1176.0	1.4260000000000002	1.5798813735464112
1178.0	1.42	1.5772247962000188
1180.0	1.4280000000000002	1.5745778782444066
1182.0	1.44	1.5719405638189465
1184.0	1.4460000000000002	1.5693127975137124
1186.0	1.4480000000000002	1.566694524364798
1188.0	1.449	1.564085689849694
1190.0	1.456	1.5614862398827198
1192.0	1.467	1.558896120810518
1194.0	1.463	1.5563152794076005
1196.0	1.465	1.5537436628719556
1198.0	1.464	1.5511812188207055
1200.0	1.457	1.5486278952858203
1202.0	1.473	1.5460836407098861
1204.0	1.453	1.5435484039419245
1206.0	1.447	1.5410221342332642
1208.0	1.457	1.5385047812334636
1210.0	1.427	1.535996294986284
1212.0	1.4380000000000002	1.5334966259257146
1214.0	1.4349999999999998	1.5310057248720415
1216.0	1.4	1.5285235430279696
1218.0	1.418	1.5260500319747898
1220.0	1.412	1.523585143668594
1222.0	1.403	1.5211288304365356
1224.0	1.403	1.5186810449731352
1226.0	1.376	1.5162417403366335
1228.0	1.374	1.5138108699453843
1230.0	1.372	1.5113883875742955
1232.0	1.347	1.5089742473513108
1234.0	1.349	1.506568403753933
1236.0	1.331	1.5041708116057908
1238.0	1.331	1.5017814260732483
1240.0	1.336	1.4994002026620477
1242.0	1.3050000000000002	1.4970270972140036
1244.0	1.306	1.4946620659037264
1246.0	1.3039999999999998	1.4923050652353895
1248.0	1.2759999999999998	1.4899560520395356
1250.0	1.288	1.487614983469917
1252.0	1.265	1.4852818170003774
1254.0	1.267	1.4829565104217695
1256.0	1.275	1.480639021838904
1258.0	1.248	1.4783293096675434
1260.0	1.26	1.476027332631423
1262.0	1.255	1.4737330497593115
1264.0	1.227	1.471446420382103
1266.0	1.25	1.4691674041299452
1268.0	1.23	1.4668959609293988
1270.0	1.229	1.4646320510006328
1272.0	1.258	1.4623756348546493
1274.0	1.231	1.4601266732905402
1276.0	1.244	1.4578851273927809
1278.0	1.246	1.4556509585285458
1280.0	1.231	1.4534241283450646
1282.0	1.266	1.4512045987670013
1284.0	1.273	1.448992331993867
1286.0	1.277	1.446787290497462
1288.0	1.309	1.4445894370193444
1290.0	1.302	1.442398734568332
1292.0	1.321	1.4402151464180277
1294.0	1.354	1.4380386361043762
1296.0	1.356	1.435869167423247
1298.0	1.395	1.4337067044280452
1300.0	1.4169999999999998	1.4315512114273479
1302.0	1.43	1.4294026529825692
1304.0	1.485	1.4272609939056495
1306.0	1.496	1.4251261992567725
1308.0	1.539	1.4229982343421042
1310.0	1.588	1.4208770647115623
1312.0	1.608	1.4187626561566062
1314.0	1.673	1.416654974708052
1316.0	1.713	1.4145539866339139
1318.0	1.761	1.4124596584372677
1320.0	1.853	1.410371956854138
1322.0	1.892	1.408290848851409
1324.0	1.956	1.4062163016247584
1326.0	2.043	1.4041482825966132
1328.0	2.092	1.4020867594141282
1330.0	2.178	1.4000316999471885
1332.0	2.271	1.3979830722864286
1334.0	2.35	1.3959408447412796
1336.0	2.443	1.3939049858380332
1338.0	2.506	1.3918754643179276
1340.0	2.58	1.3898522491352543
1342.0	2.716	1.3878353094554863
1344.0	2.76	1.3858246146534248
1346.0	2.849	1.3838201343113665
1348.0	2.924	1.3818218382172909
1350.0	3.009	1.3798296963630667
1352.0	3.121	1.3778436789426778
1354.0	3.148	1.3758637563504659
1356.0	3.246	1.3738898991793973
1358.0	3.313	1.37192207821934
1360.0	3.403	1.3699602644553683
1362.0	3.488	1.3680044290660767
1364.0	3.5970000000000004	1.3660545434219176
1366.0	3.694	1.3641105790835533
1368.0	3.797	1.3621725078002285
1370.0	3.954	1.360240301508155
1372.0	4.14	1.3583139323289188
1374.0	4.385	1.3563933725678996
1376.0	4.623	1.3544785947127094
1378.0	4.925	1.3525695714316448
1380.0	5.33	1.35066627557216
1382.0	5.806	1.3487686801593497
1384.0	6.504	1.3468767583944528
1386.0	7.199999999999999	1.344990483653368
1388.0	8.092	1.3431098294851866
1390.0	9.018	1.341234769610741
1392.0	5.096	1.3393652779211656
1394.0	5.5045	1.3375013284764747
1396.0	6.041	1.335642895504155
1398.0	6.53	1.33378995339777
1400.0	7.024	1.3319424767155823
1402.0	7.537000000000001	1.330100440179187
1404.0	8.046	1.3282638186721594
1406.0	8.556000000000001	1.3264325872387186
1408.0	9.0	1.3246067210824024
1410.0	9.382	1.3227861955647555
1412.0	9.824	1.3209709862040333
1414.0	10.08	1.3191610686739152
1416.0	10.29	1.317356418802235
1418.0	10.68	1.3155570125697198
1420.0	10.91	1.3137628261087457
1422.0	11.15	1.3119738357021014
1424.0	11.33	1.3101900177817687
1426.0	11.53	1.3084113489277116
1428.0	11.71	1.30663780586668
1430.0	11.86	1.3048693654710235
1432.0	12.02	1.303106004757517
1434.0	12.07	1.3013477008861996
1436.0	12.22	1.2995944311592236
1438.0	12.18	1.2978461730197148
1440.0	12.31	1.2961029040506438
1442.0	12.39	1.2943646019737105
1444.0	12.68	1.292631244648236
1446.0	12.42	1.2909028100700688
1448.0	12.53	1.2891792763705
1450.0	12.61	1.287460621815187
1452.0	12.48	1.285746824803093
1454.0	12.39	1.2840378638654328
1456.0	12.65	1.2823337176646281
1458.0	12.65	1.2806343649932759
1460.0	12.73	1.2789397847731254
1462.0	12.57	1.2772499560540653
1464.0	12.39	1.2755648580131185
1466.0	12.31	1.2738844699534506
1468.0	12.4	1.272208771303384
1470.0	12.13	1.2705377416154244
1472.0	12.03	1.2688713605652948
1474.0	12.03	1.2672096079509787
1476.0	11.72	1.2655524636917728
1478.0	11.73	1.2638999078273503
1480.0	11.579999999999998	1.2622519205168308
1482.0	11.32	1.260608482037859
1484.0	11.14	1.2589695727856938
1486.0	11.080000000000002	1.257335173272306
1488.0	10.81	1.2557052641254811
1490.0	10.760000000000002	1.254079826087936
1492.0	10.55	1.2524588400164394
1494.0	10.36	1.2508422868809421
1496.0	10.16	1.2492301477637164
1498.0	9.843	1.247622403858501
1500.0	9.729	1.2460190364696586
1502.0	9.517	1.2444200270113333
1504.0	9.398	1.2428253570066263
1506.0	9.046	1.2412350080867698
1508.0	9.004999999999999	1.239648961990313
1510.0	8.718	1.238067200562317
1512.0	8.615	1.236489705753553
1514.0	8.378	1.2349164596197113
1516.0	8.266	1.233347444320617
1518.0	8.072000000000001	1.231782642119449
1520.0	7.87	1.2302220353819742
1522.0	7.720000000000001	1.2286656065757802
1524.0	7.567	1.2271133382695203
1526.0	7.5	1.2255652131321635
1528.0	7.256	1.224021213932252
1530.0	7.095000000000001	1.2224813235371643
1532.0	7.102	1.220945524912387
1534.0	6.883	1.2194138011207905
1536.0	6.757999999999999	1.2178861353219135
1538.0	6.635999999999999	1.2163625107712541
1540.0	6.484999999999999	1.2148429108195642
1542.0	6.319	1.2133273189121552
1544.0	6.193999999999999	1.211815718588204
1546.0	6.127000000000001	1.210308093480071
1548.0	5.986000000000001	1.2088044273126206
1550.0	5.8870000000000005	1.2073047039025484
1552.0	5.797	1.205808907157715
1554.0	8.3775	1.2043170210764862
1556.0	5.572	1.2028290297470774
1558.0	5.502000000000001	1.2013449173469053
1560.0	5.390000000000001	1.1998646681419445
1562.0	5.286	1.1983882664860905
1564.0	5.219	1.1969156968205275
1566.0	5.1370000000000005	1.1954469436731028
1568.0	7.494	1.1939819916577052
1570.0	4.9825	1.1925208254736512
1572.0	4.913	1.1910634299050737
1574.0	4.844	1.1896097898203186
1576.0	7.1225000000000005	1.1881598901713446
1578.0	7.0335	1.1867137159931305
1580.0	4.669	1.1852712524030857
1582.0	4.574	1.1838324846004662
1584.0	4.494	1.1823973978657967
1586.0	6.4885	1.180965977560296
1588.0	4.41	1.1795382091253113
1590.0	6.285500000000001	1.1781140780817496
1592.0	6.2955	1.1766935700295236
1594.0	5.9795	1.1752766706469948
1596.0	5.970000000000001	1.173863365690426
1598.0	7.577	1.1724536409934354

File: Data/Simulation_Spectra/copolymer_mua_musp.txt
nm	mua[cm-1]	musp[cm-1]
450.0	0.9255	10.05
452.0	0.9217	10.05
454.0	0.9192	10.0
456.0	0.9169	10.08
458.0	0.9182	9.985
460.0	0.9185	9.972
462.0	0.9207	9.9
464.0	0.9097	9.889
466.0	0.9105	9.862
468.0	0.9103	9.854
470.0	0.9108	9.884
472.0	0.9074	9.781
474.0	0.9082	9.784
476.0	0.9075	9.734
478.0	0.9129	9.779
480.0	0.9036	9.704
482.0	0.9081	9.726
484.0	0.9087	9.632
486.0	0.9003	9.672
488.0	0.9054	9.676
490.0	0.9028	9.648
492.0	0.9018	9.592
494.0	0.8959	9.565
496.0	0.8928	9.522
498.0	0.8948	9.509
500.0	0.8977	9.508
502.0	0.8926000000000001	9.477
504.0	0.8998	9.44
506.0	0.8977999999999999	9.449
508.0	0.9024	9.39
510.0	0.9137	9.411
512.0	0.9165	9.333
514.0	0.9233	9.327
516.0	0.9302	9.308
518.0	0.9316	9.28
520.0	0.9296	9.252
522.0	0.927	9.237
524.0	0.9213	9.214
526.0	0.9168	9.166
528.0	0.9076	9.143
530.0	0.8974	9.119
532.0	0.8927	9.082
534.0	0.8916999999999999	9.071
536.0	0.8871	9.068
538.0	0.8842	9.034
540.0	0.8881	9.008
542.0	0.8906000000000001	9.002
544.0	0.8978999999999999	8.985
546.0	0.902	8.954
548.0	0.9017	8.916
550.0	0.9107	8.885
552.0	0.921	8.929
554.0	0.9154	8.871
556.0	0.9107	8.863
558.0	0.9002	8.847000000000001
560.0	0.8916999999999999	8.819
562.0	0.8831	8.788
564.0	0.8701000000000001	8.812
566.0	0.8582	8.774999999999999
568.0	0.8452	8.743
570.0	0.8319	8.693
572.0	0.8240000000000001	8.702
574.0	0.8177	8.639
576.0	0.8190999999999999	8.606
578.0	0.8172999999999999	8.581
580.0	0.8203	8.552
582.0	0.8204	8.530999999999999
584.0	0.8192	8.485
586.0	0.8187	8.462
588.0	0.8192	8.407
590.0	0.8196000000000001	8.399
592.0	0.8216	8.394
594.0	0.8150000000000001	8.382
596.0	0.8097	8.362
598.0	0.8116	8.322000000000001
600.0	0.8043	8.299
602.0	0.8026	8.274000000000001
604.0	0.7972	8.251
606.0	0.7927	8.238999999999999
608.0	0.7944	8.217
610.0	0.7902	8.203
612.0	0.7907	8.17
614.0	0.7897	8.156
616.0	0.7896000000000001	8.137
618.0	0.7875	8.106
620.0	0.7927	8.075
622.0	0.7942	8.063
624.0	0.7951999999999999	8.015
626.0	0.7958	8.003
628.0	0.7951999999999999	7.972
630.0	0.7971	7.98
632.0	0.7968999999999999	7.931
634.0	0.7994999999999999	7.914
636.0	0.7971	7.907
638.0	0.7985	7.884
640.0	0.7971	7.845
642.0	0.7954	7.816999999999999
644.0	0.7928999999999999	7.805999999999999
646.0	0.7929999999999999	7.782
648.0	0.7908	7.772
650.0	0.7898	7.745999999999999
652.0	0.7867999999999999	7.725
654.0	0.7833	7.702
656.0	0.7839	7.681
658.0	0.7790999999999999	7.66
660.0	0.7797999999999999	7.640000000000001
662.0	0.7767999999999999	7.612
664.0	0.7763	7.592
666.0	0.7705	7.572999999999999
668.0	0.7711999999999999	7.538
670.0	0.7718	7.528
672.0	0.7691000000000001	7.508
674.0	0.7672	7.476000000000001
676.0	0.7668999999999999	7.462
678.0	0.7639	7.442
680.0	0.7654	7.427
682.0	0.7618999999999999	7.41
684.0	0.7606999999999999	7.39
686.0	0.7575999999999999	7.379
688.0	0.7581	7.34
690.0	0.7539	7.324000000000001
692.0	0.7539	7.307
694.0	0.7545000000000001	7.282999999999999
696.0	0.7528	7.271999999999999
698.0	0.7506999999999999	7.252999999999999
700.0	0.7479	7.21
702.0	0.7469000000000001	7.199999999999999
704.0	0.7451000000000001	7.182
706.0	0.7430000000000001	7.161
708.0	0.7404	7.142
710.0	0.7401000000000001	7.128
712.0	0.7363999999999999	7.104
714.0	0.7363999999999999	7.093
716.0	0.7323999999999999	7.073
718.0	0.7327	7.041
720.0	0.7317	7.027
722.0	0.7293	7.005
724.0	0.7259	6.984
726.0	0.7261	6.971
728.0	0.7233	6.9430000000000005
730.0	0.7221	6.928
732.0	0.7198	6.912000000000001
734.0	0.7188	6.894
736.0	0.7178	6.871
738.0	0.7162000000000001	6.851000000000001
740.0	0.7154	6.847
742.0	0.7147000000000001	6.8100000000000005
744.0	0.7139	6.801
746.0	0.7131	6.773
748.0	0.7113	6.768
750.0	0.7105	6.751
752.0	0.7086000000000001	6.7090000000000005
754.0	0.7073	6.688
756.0	0.708	6.67
758.0	0.7052999999999999	6.646
760.0	0.7030000000000001	6.624
762.0	0.7027	6.625
764.0	0.7009	6.582
766.0	0.6993	6.582
768.0	0.6913999999999999	6.548
770.0	0.6918000000000001	6.541
772.0	0.6880999999999999	6.526999999999999
774.0	0.6830999999999999	6.505
776.0	0.6815	6.488
778.0	0.6789000000000001	6.463
780.0	0.6796000000000001	6.447000000000001
782.0	0.6779000000000001	6.437
784.0	0.6722	6.408
786.0	0.6715	6.390000000000001
788.0	0.6669	6.378
790.0	0.6645	6.352
792.0	0.6648999999999999	6.337000000000001
794.0	0.6618	6.331
796.0	0.6608999999999999	6.303999999999999
798.0	0.6574000000000001	6.287000000000001
800.0	0.6562999999999999	6.277
802.0	0.6552	6.254
804.0	0.6525000000000001	6.238
806.0	0.651	6.221
808.0	0.6497999999999999	6.212999999999999
810.0	0.6483	6.182
812.0	0.6447	6.157
814.0	0.6447999999999999	6.147
816.0	0.6418999999999999	6.143999999999999
818.0	0.6396000000000001	6.125
820.0	0.6391	6.097
822.0	0.6386000000000001	6.088
824.0	0.6345000000000001	6.059
826.0	0.635	6.046
828.0	0.631	6.027
830.0	0.629	6.031
832.0	0.6252000000000001	6.009
834.0	0.6263000000000001	5.999
836.0	0.6207	5.9670000000000005
838.0	0.6216	5.959
840.0	0.6191	5.941999999999999
842.0	0.6152	5.913
844.0	0.6141	5.917
846.0	0.6111	5.882
848.0	0.6098	5.878
850.0	0.6082	5.847
852.0	0.603	5.835
854.0	0.6008	5.814
856.0	0.5991	5.793
858.0	0.5969	5.795
860.0	0.5924	5.769
862.0	0.5928	5.766
864.0	0.5903	5.735
866.0	0.5906	5.728999999999999
868.0	0.5861999999999999	5.707
870.0	0.5899	5.709
872.0	0.5861000000000001	5.68
874.0	0.5883	5.676
876.0	0.5809	5.634
878.0	0.5827	5.636
880.0	0.5806	5.611000000000001
882.0	0.5802	5.620000000000001
884.0	0.5772999999999999	5.582000000000001
886.0	0.5777	5.576
888.0	0.5757	5.547
890.0	0.5732	5.531000000000001
892.0	0.5758	5.540000000000001
894.0	0.5750000000000001	5.507
896.0	0.574	5.488
898.0	0.5763	5.484999999999999
900.0	0.5789	5.484
902.0	0.5835	5.456
904.0	0.5855	5.449000000000001
906.0	0.5897	5.417
908.0	0.5972999999999999	5.4030000000000005
910.0	0.6071	5.396999999999999
912.0	0.611	5.395
914.0	0.6182	5.37
916.0	0.6192	5.356
918.0	0.6194000000000001	5.343999999999999
920.0	0.6201	5.339
922.0	0.6189	5.316
924.0	0.6241	5.298
926.0	0.6263000000000001	5.300000000000001
928.0	0.6264000000000001	5.263999999999999
930.0	0.6253	5.268000000000001
932.0	0.6201	5.246
934.0	0.6121	5.233
936.0	0.601	5.213
938.0	0.5874999999999999	5.197000000000001
940.0	0.5751	5.199
942.0	0.5578000000000001	5.181
944.0	0.5451	5.166
946.0	0.5367000000000001	5.143
948.0	0.5258	5.114
950.0	0.5201	5.1080000000000005
952.0	0.5134	5.101
954.0	0.5065999999999999	5.084999999999999
956.0	0.5004	5.082
958.0	0.4965	5.069
960.0	0.4908	5.055
962.0	0.4852999999999999	5.034
964.0	0.4819	5.026000000000001
966.0	0.4786	5.01
968.0	0.4763	4.991
970.0	0.4719	4.976999999999999
972.0	0.4713	4.966
974.0	0.4657	4.958
976.0	0.4623	4.942
978.0	0.4603	4.926
980.0	0.4577	4.91
982.0	0.4587	4.9030000000000005
984.0	0.456	4.885
986.0	0.4541	4.874
988.0	0.453	4.857
990.0	0.4527	4.846
992.0	0.4503999999999999	4.838
994.0	0.4513	4.834
996.0	0.4496	4.816
998.0	0.4525	4.803
1000.0	0.4505	4.794
1002.0	0.4522	4.774
1004.0	0.4549999999999999	4.766
1006.0	0.4522	4.749
1008.0	0.4548	4.7410000000000005
1010.0	0.4566	4.734999999999999
1012.0	0.4573	4.714
1014.0	0.461	4.706
1016.0	0.4619	4.693
1018.0	0.4628	4.681
1020.0	0.4652	4.668
1022.0	0.4614999999999999	4.654
1024.0	0.4632	4.638
1026.0	0.4605	4.623
1028.0	0.4586	4.611
1030.0	0.4623	4.598
1032.0	0.4586	4.584
1034.0	0.4578	4.57
1036.0	0.4589	4.548
1038.0	0.453	4.548
1040.0	0.4579	4.53
1042.0	0.4555	4.521
1044.0	0.4519999999999999	4.513
1046.0	0.4532	4.501
1048.0	0.4452	4.492
1050.0	0.4444	4.481
1052.0	0.4415	4.464
1054.0	0.4338999999999999	4.467
1056.0	0.4361	4.448
1058.0	0.4299	4.434
1060.0	0.4256999999999999	4.423
1062.0	0.4266	4.42
1064.0	0.4173	4.407
1066.0	0.4179	4.398000000000001
1068.0	0.4141	4.379
1070.0	0.4074	4.37
1072.0	0.411	4.356999999999999
1074.0	0.4043	4.351
1076.0	0.4013	4.339
1078.0	0.4028	4.324
1080.0	0.3923	4.3180000000000005
1082.0	0.3966999999999999	4.299
1084.0	0.3921	4.288
1086.0	0.3853	4.285
1088.0	0.3902	4.272
1090.0	0.3814	4.257000000000001
1092.0	0.3792999999999999	4.249
1094.0	0.3787999999999999	4.239
1096.0	0.372	4.2330000000000005
1098.0	0.376	4.215
1100.0	0.3727	4.206
1102.0	0.3679	4.201
1104.0	0.374	4.189
1106.0	0.3679	4.173
1108.0	0.369	4.168
1110.0	0.3691	4.158
1112.0	0.3628	4.141
1114.0	0.3686	4.126
1116.0	0.3671	4.114
1118.0	0.3647	4.108
1120.0	0.3696	4.0920000000000005
1122.0	0.3661	4.077
1124.0	0.3714	4.068
1126.0	0.3741	4.057
1128.0	0.3736	4.051
1130.0	0.3827	4.037
1132.0	0.3891	4.024
1134.0	0.3999	4.019
1136.0	0.416	4.002
1138.0	0.429	4.001
1140.0	0.4521	3.987
1142.0	0.4721999999999999	3.983
1144.0	0.4936	3.973
1146.0	0.5154000000000001	3.963
1148.0	0.5356000000000001	3.955
1150.0	0.5636	3.941
1152.0	0.5837	3.934
1154.0	0.5904	3.925
1156.0	0.5962	3.917
1158.0	0.6011	3.906
1160.0	0.6126	3.902
1162.0	0.6373	3.886
1164.0	0.6672	3.88
1166.0	0.6998	3.87
1168.0	0.7245	3.865
1170.0	0.744	3.859
1172.0	0.7655000000000001	3.846
1174.0	0.7932	3.838
1176.0	0.8315	3.834
1178.0	0.8694000000000001	3.822
1180.0	0.919	3.818
1182.0	0.9741	3.813
1184.0	1.053	3.814
1186.0	1.167	3.809
1188.0	1.2759999999999998	3.819
1190.0	1.3769999999999998	3.814
1192.0	1.457	3.81
1194.0	1.5	3.802
1196.0	1.527	3.793
1198.0	1.53	3.78
1200.0	1.533	3.768
1202.0	1.562	3.766
1204.0	1.59	3.766
1206.0	1.645	3.76
1208.0	1.709	3.756
1210.0	1.745	3.754
1212.0	1.778	3.754
1214.0	1.781	3.739
1216.0	1.7399999999999998	3.731
1218.0	1.705	3.716
1220.0	1.598	3.696
1222.0	1.492	3.677000000000001
1224.0	1.388	3.654
1226.0	1.251	3.637000000000001
1228.0	1.156	3.62
1230.0	1.064	3.599
1232.0	0.9763	3.586
1234.0	0.9168	3.569
1236.0	0.8449	3.5620000000000003
1238.0	0.7884	3.553
1240.0	0.7525	3.532
1242.0	0.6974	3.531
1244.0	0.669	3.516
1246.0	0.6352	3.502
1248.0	0.5977	3.497
1250.0	0.5863	3.472
1252.0	0.5535	3.469
1254.0	0.5337000000000001	3.462
1256.0	0.5235	3.445
1258.0	0.4927	3.449
1260.0	0.4812	3.432
1262.0	0.4671999999999999	3.424
1264.0	0.4438999999999999	3.417
1266.0	0.4403	3.405
1268.0	0.423	3.397
1270.0	0.4094	3.389
1272.0	0.4055	3.382
1274.0	0.3869	3.373
1276.0	0.3832	3.361
1278.0	0.3765	3.354
1280.0	0.3625	3.344
1282.0	0.3631999999999999	3.3389999999999995
1284.0	0.3543	3.327
1286.0	0.346	3.324
1288.0	0.347	3.318
1290.0	0.3359	3.31
1292.0	0.333	3.295
1294.0	0.3318	3.285
1296.0	0.3194	3.282
1298.0	0.3207	3.2750000000000004
1300.0	0.3177	3.272
1302.0	0.3122	3.268
1304.0	0.3137999999999999	3.251
1306.0	0.3044	3.241
1308.0	0.3005	3.2350000000000003
1310.0	0.3006999999999999	3.226
1312.0	0.2922	3.218
1314.0	0.2915999999999999	3.2140000000000004
1316.0	0.2878	3.208
1318.0	0.2825	3.192
1320.0	0.2825	3.182
1322.0	0.2779	3.176
1324.0	0.2764	3.171
1326.0	0.2769999999999999	3.164
1328.0	0.2716	3.156
1330.0	0.2721	3.148
1332.0	0.2719	3.137
1334.0	0.2675	3.133
1336.0	0.2693	3.12
1338.0	0.2684999999999999	3.115
1340.0	0.2675	3.108
1342.0	0.2708	3.1
1344.0	0.2686	3.091
1346.0	0.2725	3.087
1348.0	0.2792	3.079
1350.0	0.2809	3.065
1352.0	0.2954	3.0620000000000003
1354.0	0.3134	3.055
1356.0	0.3379	3.044
1358.0	0.3791	3.034
1360.0	0.4204	3.035
1362.0	0.4541	3.031
1364.0	0.4827	3.015
1366.0	0.495	3.016
1368.0	0.5196	3.01
1370.0	0.5559999999999999	2.998
1372.0	0.5968	3.001
1374.0	0.6429	2.999
1376.0	0.6936	3.003
1378.0	0.745	3.006
1380.0	0.804	2.995
1382.0	0.8573	2.983
1384.0	0.9062	2.9720000000000004
1386.0	0.9618	2.99
1388.0	1.0539999999999998	2.971
1390.0	1.131	2.976
1392.0	1.2	2.98
1394.0	1.224	2.974
1396.0	1.187	2.958
1398.0	1.096	2.93
1400.0	1.014	2.909
1402.0	0.952	2.897
1404.0	0.9355	2.887
1406.0	0.9414	2.873
1408.0	0.9624	2.863
1410.0	1.007	2.861
1412.0	1.053	2.859
1414.0	1.082	2.859
1416.0	1.082	2.8549999999999995
1418.0	1.056	2.8120000000000003
1420.0	0.9935	2.806
1422.0	0.9537	2.79
1424.0	0.9214	2.785
1426.0	0.9016	2.762
1428.0	0.8860999999999999	2.76
1430.0	0.8824	2.75
1432.0	0.8906000000000001	2.733
1434.0	0.8788	2.744
1436.0	0.8673	2.734
1438.0	0.8441	2.719
1440.0	0.8248	2.702
1442.0	0.7931	2.6950000000000003
1444.0	0.7585999999999999	2.699
1446.0	0.7405	2.6790000000000003
1448.0	0.7118	2.6790000000000003
1450.0	0.6891999999999999	2.658
1452.0	0.6587999999999999	2.638
1454.0	0.6313000000000001	2.656
1456.0	0.6105	2.64
1458.0	0.5837	2.6340000000000003
1460.0	0.5656	2.611
1462.0	0.5502	2.6100000000000003
1464.0	0.5378999999999999	2.603
1466.0	0.5191	2.602
1468.0	0.5103	2.593
1470.0	0.5018	2.583
1472.0	0.4891999999999999	2.569
1474.0	0.4712	2.569
1476.0	0.4605999999999999	2.566
1478.0	0.4438	2.561
1480.0	0.4347999999999999	2.5540000000000003
1482.0	0.4179	2.547
1484.0	0.4119	2.542
1486.0	0.4048	2.54
1488.0	0.3928	2.5340000000000003
1490.0	0.3886	2.532
1492.0	0.3796	2.5330000000000004
1494.0	0.3737999999999999	2.525
1496.0	0.3653	2.516
1498.0	0.3633	2.511
1500.0	0.3524	2.51
1502.0	0.3456999999999999	2.5
1504.0	0.3339999999999999	2.502
1506.0	0.3259	2.499
1508.0	0.3181	2.496
1510.0	0.3125	2.496
1512.0	0.3023	2.477
1514.0	0.2955	2.476
1516.0	0.2946	2.4690000000000003
1518.0	0.2924	2.462
1520.0	0.2875	2.463
1522.0	0.283	2.456
1524.0	0.2830999999999999	2.453
1526.0	0.2789	2.436
1528.0	0.2728	2.439
1530.0	0.2703	2.436
1532.0	0.2686	2.437
1534.0	0.2628	2.433
1536.0	0.2597	2.4290000000000003
1538.0	0.2562	2.423
1540.0	0.2496999999999999	2.426
1542.0	0.2430999999999999	2.418
1544.0	0.2327999999999999	2.412
1546.0	0.2224	2.413
1548.0	0.2179	2.405
1550.0	0.2101	2.399
1552.0	0.2029	2.392
1554.0	0.2038999999999999	2.39
1556.0	0.1994999999999999	2.386
1558.0	0.1927999999999999	2.384
1560.0	0.1944	2.385
1562.0	0.1915	2.377
1564.0	0.1883	2.377
1566.0	0.186	2.355
1568.0	0.1898	2.352
1570.0	0.1861	2.349
1572.0	0.1838	2.354
1574.0	0.1858	2.358
1576.0	0.1837	2.339
1578.0	0.1841999999999999	2.343
1580.0	0.1837	2.337
1582.0	0.189	2.33
1584.0	0.1914	2.333
1586.0	0.1909	2.3280000000000003
1588.0	0.1941999999999999	2.325
1590.0	0.1936999999999999	2.3280000000000003
1592.0	0.1941999999999999	2.318
1594.0	0.1968	2.324
1596.0	0.2008	2.319
1598.0	0.2038999999999999	2.317
