Repository: MelissaJaneWatt/SWIR-tissue-chromophore-characterisations

# Code for: "Spectral characterisation of short-wave infrared (SWIR) tissue chromophores and tissue-mimicking phantom optical properties"

**Authors:** [Melissa J. Watt](https://github.com/melissajanewatt), Layla Malouf, Ran Tao, Isabelle Racicot, Thomas R. Else, Janek Gröhl, Sarah E. Bohndiek. *University of Cambridge*

Contact details: Sarah E. Bohndiek, seb53@cam.ac.uk

Ths repository contains the code used for the paper "Spectral characterisation of short-wave infrared (SWIR) tissue chromophores and tissue-mimicking phantom optical properties" and associated dataset of SWIR tissue chromophore and tissue-mimicking phantom optical properties. The simulation dataset will be provided on Apollo - the University of Cambridge repository - upon acceptance.

## Python environment

This code has been written as Jupyter Notebooks (.ipynb) and requires a Python environment. The deposited version of the code was tested on Mac with Python 3.7.6.

## Code description

1. Directory "Data":

Contains 
    1) Directory "Download_Spectra": .txt and .npz files containing the absorption and reduced scattering cofficients we measured that can be readily downloaded. Note: the whole blood is horse blood, which has smaller RBC diameters than human RBCs, and thus the measured reduced scattering coefficient is lower than expected for human blood.
    2) Directory "RBCs": .csv files with horse red blood cell flow cytometry measured cell diameters.
    3) Directory "Reference Spectra": reference datasets of optical properties from literature (see paper for full description).
    4) Directory "Shmadzu": .csv files containing raw transmittance spectra measured with Shimadzu SIS system and a combined processed file with estimated absorption coefficient for all measured chromophores.
    5) Directory "Simulation_Spectra": optical properties used in SIMPA simulations. These data are a combination of spectra we measured and reference spectra from literature, see paper for details.
    6) Directory "in-house-SIS": conatins directories containing raw data and IAD outputs for each chromophore and tissue-mimicking phantom measured with the in-house SIS system and a combined processed csv file with estimated optical properties for all measured chromophores.
    7) Directory "po2_probe_data": raw data from oxygen probe.

2. Jupyter Notebook "Plots_for_Figures.ipynb": Code for generating figures and generating of models of whole blood scattering using Mie theory.

3. Jupyter Notebook "Post_process_IAD.ipynb": Code for postprocessing IAD algorithm outputs.

4. Jupyter Notebook "Process_spectra.ipynb": Code for estimating and processing absorption and reduced scattering coefficents of measured tissue chromophores and tissuue mimicking phantoms.

5. Jupyter Notebook "SIMPA_simulations.ipynb": Code for generating and simulating models of tissues and phantoms using the SIMPA python toolkit.

6. Jupyter Notebook "Simulation_analysis.ipynb": Code for calculating effective penetration depth from simulation results.

7. Jupyter Notebook "Statistical analysis.ipynb": Code for statistical comparison of our characterisations with reference data.

8. Jupyter Notebook "oxygenation analysis.ipynb": Code for calculating so2 using the Severinghaus equation from po2 measurements.

9. File "path_config.env": Path configuration file for SIMPA simulations.

File: Data/in-house-SIS/Co-polymer-in-oil_MJW/2025_08_22_co-polymer_A3/IAD.txt (part 1 of 2)
# Inverse Adding-Doubling 3-11-4 (15 Oct 2019) 
# 
#                        Beam diameter =     7.0 mm
#                     Sample thickness =   2.300 mm
#                  Top slide thickness =   0.000 mm
#               Bottom slide thickness =   0.000 mm
#           Sample index of refraction =  1.4300
#        Top slide index of refraction =  1.0000
#     Bottom slide index of refraction =  1.0000
# 
#    Fraction unscattered refl. in M_R =   100.0 %
#   Fraction unscattered trans. in M_T =   100.0 %
# 
# Reflection sphere
#                      sphere diameter =    76.2 mm
#                 sample port diameter =    15.0 mm
#               entrance port diameter =    13.0 mm
#               detector port diameter =     3.2 mm
#                     wall reflectance =   100.0 %
#                 standard reflectance =   100.0 %
#                 detector reflectance =     0.0 %
#
# Transmission sphere
#                      sphere diameter =    76.2 mm
#                 sample port diameter =    15.0 mm
#               entrance port diameter =    13.0 mm
#               detector port diameter =     3.2 mm
#                     wall reflectance =   100.0 %
#               standard transmittance =   100.0 %
#                 detector reflectance =     0.0 %
#
# M_R and M_T were measured using the comparison (dual-beam) method.
# Single sphere corrections were used with light incident at 8 degrees from the normal.
# The inverse routine adapted to the input data.
# 
# 
#                 AD quadrature points =  12
#             AD tolerance for success =   0.00010
#      MC tolerance for mu_a and mu_s' =   0.010 %
#  Photons used to estimate lost light =   100000
#
#     	Measured 	   M_R   	Measured 	   M_T   	Estimated	Estimated	Estimated
##wave	   M_R   	   fit   	   M_T   	   fit   	  mu_a   	  mu_s'  	    g    
# [nm]	  [---]  	  [---]  	  [---]  	  [---]  	  1/mm   	  1/mm   	  [---]  
 450.0	2.845e-001	2.845e-001	2.166e-001	2.166e-001	9.209e-002	1.027e+000	7.000e-001	# * 
 452.0	2.832e-001	2.832e-001	2.160e-001	2.160e-001	9.275e-002	1.024e+000	7.000e-001	# * 
 454.0	2.839e-001	2.838e-001	2.176e-001	2.176e-001	9.192e-002	1.021e+000	7.000e-001	# * 
 456.0	2.846e-001	2.846e-001	2.175e-001	2.175e-001	9.169e-002	1.024e+000	7.000e-001	# * 
 458.0	2.831e-001	2.831e-001	2.187e-001	2.187e-001	9.182e-002	1.015e+000	7.000e-001	# * 
 460.0	2.845e-001	2.845e-001	2.185e-001	2.185e-001	9.135e-002	1.020e+000	7.000e-001	# * 
 462.0	2.825e-001	2.825e-001	2.194e-001	2.194e-001	9.179e-002	1.010e+000	7.000e-001	# * 
 464.0	2.838e-001	2.838e-001	2.206e-001	2.206e-001	9.086e-002	1.011e+000	7.000e-001	# * 
 466.0	2.827e-001	2.827e-001	2.206e-001	2.206e-001	9.131e-002	1.006e+000	7.000e-001	# * 
 468.0	2.824e-001	2.825e-001	2.212e-001	2.212e-001	9.115e-002	1.004e+000	7.000e-001	# * 
 470.0	2.832e-001	2.832e-001	2.207e-001	2.207e-001	9.108e-002	1.008e+000	7.000e-001	# * 
 472.0	2.825e-001	2.825e-001	2.223e-001	2.223e-001	9.074e-002	1.000e+000	7.000e-001	# * 
 474.0	2.827e-001	2.827e-001	2.227e-001	2.227e-001	9.049e-002	9.998e-001	7.000e-001	# * 
 476.0	2.801e-001	2.801e-001	2.229e-001	2.229e-001	9.129e-002	9.898e-001	7.000e-001	# * 
 478.0	2.812e-001	2.812e-001	2.218e-001	2.218e-001	9.138e-002	9.973e-001	7.000e-001	# * 
 480.0	2.807e-001	2.807e-001	2.231e-001	2.231e-001	9.106e-002	9.910e-001	7.000e-001	# * 
 482.0	2.818e-001	2.818e-001	2.243e-001	2.243e-001	9.018e-002	9.912e-001	7.000e-001	# * 
 484.0	2.809e-001	2.809e-001	2.233e-001	2.233e-001	9.087e-002	9.913e-001	7.000e-001	# * 
 486.0	2.816e-001	2.816e-001	2.253e-001	2.253e-001	8.987e-002	9.875e-001	7.000e-001	# * 
 488.0	2.811e-001	2.811e-001	2.239e-001	2.239e-001	9.054e-002	9.900e-001	7.000e-001	# * 
 490.0	2.807e-001	2.807e-001	2.256e-001	2.256e-001	9.011e-002	9.827e-001	7.000e-001	# * 
 492.0	2.803e-001	2.501e-001	2.257e-001	2.317e-001	9.024e-002	9.811e-001	7.000e-001	# * 
 494.0	2.801e-001	2.801e-001	2.276e-001	2.276e-001	8.956e-002	9.737e-001	7.000e-001	# * 
 496.0	2.800e-001	2.800e-001	2.280e-001	2.280e-001	8.945e-002	9.723e-001	7.000e-001	# * 
 498.0	2.793e-001	2.793e-001	2.286e-001	2.286e-001	8.948e-002	9.677e-001	7.000e-001	# * 
 500.0	2.788e-001	2.748e-001	2.281e-001	2.101e-001	8.979e-002	9.676e-001	7.000e-001	# * 
 502.0	2.794e-001	2.794e-001	2.294e-001	2.294e-001	8.911e-002	9.655e-001	7.000e-001	# * 
 504.0	2.773e-001	2.773e-001	2.290e-001	2.290e-001	9.000e-002	9.600e-001	7.000e-001	# * 
 506.0	2.775e-001	2.775e-001	2.286e-001	2.286e-001	9.007e-002	9.619e-001	7.000e-001	# * 
 508.0	2.770e-001	2.770e-001	2.300e-001	2.300e-001	8.974e-002	9.552e-001	7.000e-001	# * 
 510.0	2.750e-001	2.750e-001	2.279e-001	2.279e-001	9.127e-002	9.552e-001	7.000e-001	# * 
 512.0	2.742e-001	2.742e-001	2.285e-001	2.285e-001	9.129e-002	9.502e-001	7.000e-001	# * 
 514.0	2.727e-001	2.727e-001	2.271e-001	2.271e-001	9.233e-002	9.496e-001	7.000e-001	# * 
 516.0	2.715e-001	2.715e-001	2.271e-001	2.271e-001	9.282e-002	9.454e-001	7.000e-001	# * 
 518.0	2.706e-001	2.706e-001	2.270e-001	2.270e-001	9.316e-002	9.429e-001	7.000e-001	# * 
 520.0	2.706e-001	2.706e-001	2.276e-001	2.276e-001	9.296e-002	9.413e-001	7.000e-001	# * 
 522.0	2.704e-001	2.704e-001	2.282e-001	2.282e-001	9.282e-002	9.385e-001	7.000e-001	# * 
 524.0	2.709e-001	2.709e-001	2.295e-001	2.295e-001	9.213e-002	9.364e-001	7.000e-001	# * 
 526.0	2.709e-001	2.709e-001	2.307e-001	2.307e-001	9.168e-002	9.326e-001	7.000e-001	# * 
 528.0	2.718e-001	2.718e-001	2.326e-001	2.326e-001	9.065e-002	9.294e-001	7.000e-001	# * 
 530.0	2.722e-001	2.722e-001	2.349e-001	2.349e-001	8.964e-002	9.234e-001	7.000e-001	# * 
 532.0	2.729e-001	2.729e-001	2.364e-001	2.364e-001	8.879e-002	9.209e-001	7.000e-001	# * 
 534.0	2.718e-001	2.718e-001	2.364e-001	2.364e-001	8.917e-002	9.170e-001	7.000e-001	# * 
 536.0	2.725e-001	2.724e-001	2.369e-001	2.369e-001	8.871e-002	9.176e-001	7.000e-001	# * 
 538.0	2.724e-001	2.725e-001	2.381e-001	2.381e-001	8.832e-002	9.140e-001	7.000e-001	# * 
 540.0	2.724e-001	2.724e-001	2.379e-001	2.379e-001	8.843e-002	9.147e-001	7.000e-001	# * 
 542.0	2.711e-001	2.712e-001	2.373e-001	2.373e-001	8.906e-002	9.126e-001	7.000e-001	# * 
 544.0	2.700e-001	2.700e-001	2.364e-001	2.364e-001	8.982e-002	9.117e-001	7.000e-001	# * 
 546.0	2.687e-001	2.687e-001	2.376e-001	2.376e-001	8.987e-002	9.030e-001	7.000e-001	# * 
 548.0	2.678e-001	2.678e-001	2.363e-001	2.363e-001	9.062e-002	9.043e-001	7.000e-001	# * 
 550.0	2.667e-001	2.667e-001	2.363e-001	2.363e-001	9.107e-002	9.011e-001	7.000e-001	# * 
 552.0	2.655e-001	2.655e-001	2.342e-001	2.342e-001	9.229e-002	9.028e-001	7.000e-001	# * 
 554.0	2.664e-001	2.664e-001	2.354e-001	2.354e-001	9.154e-002	9.025e-001	7.000e-001	# * 
 556.0	2.665e-001	2.665e-001	2.368e-001	2.368e-001	9.101e-002	8.988e-001	7.000e-001	# * 
 558.0	2.674e-001	2.674e-001	2.386e-001	2.386e-001	9.002e-002	8.969e-001	7.000e-001	# * 
 560.0	2.683e-001	2.683e-001	2.400e-001	2.400e-001	8.917e-002	8.954e-001	7.000e-001	# * 
 562.0	2.684e-001	2.684e-001	2.421e-001	2.422e-001	8.833e-002	8.896e-001	7.000e-001	# * 
 564.0	2.706e-001	2.706e-001	2.437e-001	2.437e-001	8.701e-002	8.922e-001	7.000e-001	# * 
 566.0	2.718e-001	2.718e-001	2.467e-001	2.467e-001	8.546e-002	8.872e-001	7.000e-001	# * 
 568.0	2.728e-001	2.728e-001	2.485e-001	2.485e-001	8.445e-002	8.854e-001	7.000e-001	# * 
 570.0	2.746e-001	2.746e-001	2.511e-001	2.511e-001	8.291e-002	8.833e-001	7.000e-001	# * 
 572.0	2.752e-001	2.753e-001	2.525e-001	2.525e-001	8.226e-002	8.812e-001	7.000e-001	# * 
 574.0	2.755e-001	2.755e-001	2.548e-001	2.548e-001	8.133e-002	8.759e-001	7.000e-001	# * 
 576.0	2.741e-001	2.741e-001	2.550e-001	2.550e-001	8.170e-002	8.708e-001	7.000e-001	# * 
 578.0	2.736e-001	2.736e-001	2.549e-001	2.549e-001	8.189e-002	8.699e-001	7.000e-001	# * 
 580.0	2.732e-001	2.732e-001	2.560e-001	2.560e-001	8.167e-002	8.652e-001	7.000e-001	# * 
 582.0	2.724e-001	2.723e-001	2.558e-001	2.558e-001	8.204e-002	8.629e-001	7.000e-001	# * 
 584.0	2.717e-001	2.717e-001	2.570e-001	2.570e-001	8.183e-002	8.573e-001	7.000e-001	# * 
 586.0	2.711e-001	2.711e-001	2.567e-001	2.567e-001	8.214e-002	8.563e-001	7.000e-001	# * 
 588.0	2.708e-001	2.708e-001	2.579e-001	2.579e-001	8.186e-002	8.527e-001	7.000e-001	# * 
 590.0	2.705e-001	2.705e-001	2.579e-001	2.579e-001	8.196e-002	8.518e-001	7.000e-001	# * 
 592.0	2.702e-001	2.702e-001	2.590e-001	2.590e-001	8.166e-002	8.478e-001	7.000e-001	# * 
 594.0	2.704e-001	2.704e-001	2.592e-001	2.592e-001	8.154e-002	8.477e-001	7.000e-001	# * 
 596.0	2.705e-001	2.705e-001	2.608e-001	2.608e-001	8.097e-002	8.437e-001	7.000e-001	# * 
 598.0	2.695e-001	2.695e-001	2.612e-001	2.612e-001	8.116e-002	8.394e-001	7.000e-001	# * 
 600.0	2.706e-001	2.706e-001	2.625e-001	2.625e-001	8.032e-002	8.393e-001	7.000e-001	# * 
 602.0	2.705e-001	2.705e-001	2.628e-001	2.628e-001	8.022e-002	8.379e-001	7.000e-001	# * 
 604.0	2.709e-001	2.709e-001	2.640e-001	2.640e-001	7.972e-002	8.356e-001	7.000e-001	# * 
 606.0	2.710e-001	2.710e-001	2.655e-001	2.655e-001	7.921e-002	8.318e-001	7.000e-001	# * 
 608.0	2.699e-001	2.699e-001	2.660e-001	2.660e-001	7.948e-002	8.274e-001	7.000e-001	# * 
 610.0	2.712e-001	2.712e-001	2.661e-001	2.661e-001	7.896e-002	8.308e-001	7.000e-001	# * 
 612.0	2.703e-001	2.703e-001	2.667e-001	2.667e-001	7.906e-002	8.269e-001	7.000e-001	# * 
 614.0	2.698e-001	2.698e-001	2.675e-001	2.675e-001	7.897e-002	8.230e-001	7.000e-001	# * 
 616.0	2.692e-001	2.692e-001	2.680e-001	2.680e-001	7.902e-002	8.201e-001	7.000e-001	# * 
 618.0	2.691e-001	2.691e-001	2.689e-001	2.689e-001	7.875e-002	8.172e-001	7.000e-001	# * 
 620.0	2.683e-001	2.683e-001	2.679e-001	2.679e-001	7.937e-002	8.176e-001	7.000e-001	# * 
 622.0	2.669e-001	2.669e-001	2.692e-001	2.692e-001	7.943e-002	8.104e-001	7.000e-001	# * 
 624.0	2.669e-001	2.669e-001	2.699e-001	2.699e-001	7.922e-002	8.090e-001	7.000e-001	# * 
 626.0	2.661e-001	2.661e-001	2.695e-001	2.695e-001	7.961e-002	8.077e-001	7.000e-001	# * 
 628.0	2.658e-001	2.658e-001	2.705e-001	2.705e-001	7.939e-002	8.041e-001	7.000e-001	# * 
 630.0	2.652e-001	2.652e-001	2.702e-001	2.702e-001	7.971e-002	8.026e-001	7.000e-001	# * 
 632.0	2.648e-001	2.648e-001	2.705e-001	2.705e-001	7.969e-002	8.009e-001	7.000e-001	# * 
 634.0	2.640e-001	2.640e-001	2.707e-001	2.707e-001	7.985e-002	7.979e-001	7.000e-001	# * 
 636.0	2.635e-001	2.635e-001	2.716e-001	2.716e-001	7.971e-002	7.940e-001	7.000e-001	# * 
 638.0	2.627e-001	2.627e-001	2.716e-001	2.716e-001	7.994e-002	7.918e-001	7.000e-001	# * 
 640.0	2.624e-001	2.624e-001	2.726e-001	2.726e-001	7.971e-002	7.880e-001	7.000e-001	# * 
 642.0	2.631e-001	2.631e-001	2.726e-001	2.726e-001	7.948e-002	7.904e-001	7.000e-001	# * 
 644.0	2.625e-001	2.625e-001	2.740e-001	2.740e-001	7.920e-002	7.852e-001	7.000e-001	# * 
 646.0	2.620e-001	2.620e-001	2.743e-001	2.743e-001	7.930e-002	7.825e-001	7.000e-001	# * 
 648.0	2.620e-001	2.620e-001	2.751e-001	2.750e-001	7.904e-002	7.805e-001	7.000e-001	# * 
 650.0	2.620e-001	2.620e-001	2.760e-001	2.760e-001	7.868e-002	7.782e-001	7.000e-001	# * 
 652.0	2.616e-001	2.616e-001	2.765e-001	2.765e-001	7.868e-002	7.760e-001	7.000e-001	# * 
 654.0	2.619e-001	2.619e-001	2.774e-001	2.774e-001	7.831e-002	7.750e-001	7.000e-001	# * 
 656.0	2.614e-001	2.614e-001	2.782e-001	2.782e-001	7.821e-002	7.711e-001	7.000e-001	# * 
 658.0	2.617e-001	2.617e-001	2.795e-001	2.795e-001	7.767e-002	7.684e-001	7.000e-001	# * 
 660.0	2.614e-001	2.614e-001	2.793e-001	2.793e-001	7.786e-002	7.685e-001	7.000e-001	# * 
 662.0	2.610e-001	2.610e-001	2.808e-001	2.808e-001	7.753e-002	7.634e-001	7.000e-001	# * 
 664.0	2.607e-001	2.607e-001	2.808e-001	2.808e-001	7.763e-002	7.631e-001	7.000e-001	# * 
 666.0	2.611e-001	2.611e-001	2.826e-001	2.826e-001	7.696e-002	7.594e-001	7.000e-001	# * 
 668.0	2.606e-001	2.606e-001	2.825e-001	2.825e-001	7.712e-002	7.580e-001	7.000e-001	# * 
 670.0	2.603e-001	2.603e-001	2.831e-001	2.831e-001	7.705e-002	7.555e-001	7.000e-001	# * 
 672.0	2.601e-001	2.601e-001	2.836e-001	2.836e-001	7.691e-002	7.535e-001	7.000e-001	# * 
 674.0	2.598e-001	2.599e-001	2.845e-001	2.845e-001	7.672e-002	7.510e-001	7.000e-001	# * 
 676.0	2.598e-001	2.598e-001	2.846e-001	2.846e-001	7.669e-002	7.503e-001	7.000e-001	# * 
 678.0	2.600e-001	2.600e-001	2.861e-001	2.861e-001	7.614e-002	7.474e-001	7.000e-001	# * 
 680.0	2.592e-001	2.592e-001	2.860e-001	2.860e-001	7.647e-002	7.453e-001	7.000e-001	# * 
 682.0	2.592e-001	2.592e-001	2.872e-001	2.872e-001	7.606e-002	7.425e-001	7.000e-001	# * 
 684.0	2.589e-001	2.589e-001	2.879e-001	2.879e-001	7.594e-002	7.402e-001	7.000e-001	# * 
 686.0	2.589e-001	2.589e-001	2.884e-001	2.884e-001	7.576e-002	7.392e-001	7.000e-001	# * 
 688.0	2.585e-001	2.585e-001	2.891e-001	2.891e-001	7.572e-002	7.363e-001	7.000e-001	# * 
 690.0	2.585e-001	2.586e-001	2.900e-001	2.900e-001	7.537e-002	7.342e-001	7.000e-001	# * 
 692.0	2.583e-001	2.583e-001	2.907e-001	2.907e-001	7.526e-002	7.319e-001	7.000e-001	# * 
 694.0	2.574e-001	2.574e-001	2.914e-001	2.914e-001	7.533e-002	7.283e-001	7.000e-001	# * 
 696.0	2.577e-001	2.577e-001	2.920e-001	2.920e-001	7.501e-002	7.276e-001	7.000e-001	# * 
 698.0	2.575e-001	2.575e-001	2.924e-001	2.924e-001	7.496e-002	7.263e-001	7.000e-001	# * 
 700.0	2.572e-001	2.572e-001	2.932e-001	2.932e-001	7.479e-002	7.234e-001	7.000e-001	# * 
 702.0	2.573e-001	2.573e-001	2.940e-001	2.940e-001	7.451e-002	7.226e-001	7.000e-001	# * 
 704.0	2.570e-001	2.570e-001	2.946e-001	2.946e-001	7.441e-002	7.202e-001	7.000e-001	# * 
 706.0	2.569e-001	2.569e-001	2.950e-001	2.950e-001	7.428e-002	7.190e-001	7.000e-001	# * 
 708.0	2.565e-001	2.565e-001	2.961e-001	2.961e-001	7.404e-002	7.157e-001	7.000e-001	# * 
 710.0	2.558e-001	2.558e-001	2.966e-001	2.966e-001	7.410e-002	7.128e-001	7.000e-001	# * 
 712.0	2.562e-001	2.562e-001	2.979e-001	2.979e-001	7.356e-002	7.112e-001	7.000e-001	# * 
 714.0	2.561e-001	2.561e-001	2.980e-001	2.980e-001	7.353e-002	7.107e-001	7.000e-001	# * 
 716.0	2.560e-001	2.560e-001	2.990e-001	2.990e-001	7.324e-002	7.086e-001	7.000e-001	# * 
 718.0	2.557e-001	2.557e-001	2.997e-001	2.997e-001	7.312e-002	7.064e-001	7.000e-001	# * 
 720.0	2.557e-001	2.557e-001	3.002e-001	3.002e-001	7.296e-002	7.052e-001	7.000e-001	# * 
 722.0	2.558e-001	2.557e-001	3.009e-001	3.009e-001	7.271e-002	7.039e-001	7.000e-001	# * 
 724.0	2.550e-001	2.550e-001	3.022e-001	3.022e-001	7.253e-002	6.985e-001	7.000e-001	# * 
 726.0	2.551e-001	2.551e-001	3.029e-001	3.029e-001	7.227e-002	6.973e-001	7.000e-001	# * 
 728.0	2.547e-001	2.547e-001	3.038e-001	3.038e-001	7.205e-002	6.939e-001	7.000e-001	# * 
 730.0	2.547e-001	2.547e-001	3.035e-001	3.035e-001	7.214e-002	6.947e-001	7.000e-001	# * 
 732.0	2.544e-001	2.544e-001	3.044e-001	3.044e-001	7.198e-002	6.915e-001	7.000e-001	# * 
 734.0	2.540e-001	2.540e-001	3.053e-001	3.053e-001	7.180e-002	6.885e-001	7.000e-001	# * 
 736.0	2.541e-001	2.541e-001	3.057e-001	3.057e-001	7.166e-002	6.879e-001	7.000e-001	# * 
 738.0	2.540e-001	2.540e-001	3.067e-001	3.067e-001	7.137e-002	6.855e-001	7.000e-001	# * 
 740.0	2.537e-001	2.537e-001	3.072e-001	3.072e-001	7.127e-002	6.841e-001	7.000e-001	# * 
 742.0	2.529e-001	2.529e-001	3.074e-001	3.074e-001	7.147e-002	6.812e-001	7.000e-001	# * 
 744.0	2.528e-001	2.528e-001	3.078e-001	3.078e-001	7.139e-002	6.801e-001	7.000e-001	# * 
 746.0	2.523e-001	2.523e-001	3.088e-001	3.088e-001	7.124e-002	6.773e-001	7.000e-001	# * 
 748.0	2.525e-001	2.525e-001	3.091e-001	3.091e-001	7.111e-002	6.770e-001	7.000e-001	# * 
 750.0	2.523e-001	2.523e-001	3.095e-001	3.095e-001	7.102e-002	6.756e-001	7.000e-001	# * 
 752.0	2.516e-001	2.516e-001	3.107e-001	3.107e-001	7.087e-002	6.707e-001	7.000e-001	# * 
 754.0	2.515e-001	2.515e-001	3.114e-001	3.114e-001	7.073e-002	6.689e-001	7.000e-001	# * 
 756.0	2.510e-001	2.510e-001	3.117e-001	3.117e-001	7.080e-002	6.670e-001	7.000e-001	# * 
 758.0	2.510e-001	2.510e-001	3.125e-001	3.125e-001	7.053e-002	6.654e-001	7.000e-001	# * 
 760.0	2.507e-001	2.506e-001	3.136e-001	3.136e-001	7.030e-002	6.624e-001	7.000e-001	# * 
 762.0	2.507e-001	2.507e-001	3.136e-001	3.136e-001	7.027e-002	6.625e-001	7.000e-001	# * 
 764.0	2.505e-001	2.505e-001	3.145e-001	3.144e-001	7.009e-002	6.601e-001	7.000e-001	# * 
 766.0	2.510e-001	2.510e-001	3.159e-001	3.159e-001	6.948e-002	6.583e-001	7.000e-001	# * 
 768.0	2.508e-001	2.508e-001	3.174e-001	3.174e-001	6.909e-002	6.545e-001	7.000e-001	# * 
 770.0	2.506e-001	2.506e-001	3.173e-001	3.173e-001	6.918e-002	6.541e-001	7.000e-001	# * 
 772.0	2.508e-001	2.508e-001	3.184e-001	3.184e-001	6.881e-002	6.524e-001	7.000e-001	# * 
 774.0	2.511e-001	2.511e-001	3.197e-001	3.197e-001	6.831e-002	6.505e-001	7.000e-001	# * 
 776.0	2.514e-001	2.514e-001	3.205e-001	3.205e-001	6.798e-002	6.501e-001	7.000e-001	# * 
 778.0	2.511e-001	2.511e-001	3.219e-001	3.219e-001	6.764e-002	6.470e-001	7.000e-001	# * 
 780.0	2.503e-001	2.503e-001	3.220e-001	3.220e-001	6.788e-002	6.447e-001	7.000e-001	# * 
 782.0	2.505e-001	2.505e-001	3.225e-001	3.225e-001	6.763e-002	6.442e-001	7.000e-001	# * 
 784.0	2.505e-001	2.506e-001	3.242e-001	3.241e-001	6.709e-002	6.408e-001	7.000e-001	# * 
 786.0	2.505e-001	2.505e-001	3.243e-001	3.243e-001	6.705e-002	6.404e-001	7.000e-001	# * 
 788.0	2.508e-001	2.509e-001	3.260e-001	3.260e-001	6.644e-002	6.382e-001	7.000e-001	# * 
 790.0	2.499e-001	2.499e-001	3.270e-001	3.270e-001	6.645e-002	6.345e-001	7.000e-001	# * 
 792.0	2.498e-001	2.498e-001	3.269e-001	3.269e-001	6.649e-002	6.346e-001	7.000e-001	# * 
 794.0	2.499e-001	2.499e-001	3.279e-001	3.279e-001	6.618e-002	6.328e-001	7.000e-001	# * 
 796.0	2.498e-001	2.498e-001	3.284e-001	3.284e-001	6.606e-002	6.316e-001	7.000e-001	# * 
 798.0	2.500e-001	2.500e-001	3.292e-001	3.292e-001	6.574e-002	6.303e-001	7.000e-001	# * 
 800.0	2.495e-001	2.495e-001	3.301e-001	3.301e-001	6.563e-002	6.277e-001	7.000e-001	# * 
 802.0	2.492e-001	2.492e-001	3.309e-001	3.309e-001	6.552e-002	6.254e-001	7.000e-001	# * 
 804.0	2.494e-001	2.495e-001	3.321e-001	3.321e-001	6.504e-002	6.237e-001	7.000e-001	# * 
 806.0	2.493e-001	2.493e-001	3.320e-001	3.320e-001	6.507e-002	6.234e-001	7.000e-001	# * 
 808.0	2.490e-001	2.490e-001	3.327e-001	3.328e-001	6.498e-002	6.213e-001	7.000e-001	# * 
 810.0	2.483e-001	2.483e-001	3.338e-001	3.338e-001	6.483e-002	6.177e-001	7.000e-001	# * 
 812.0	2.485e-001	2.485e-001	3.351e-001	3.351e-001	6.434e-002	6.158e-001	7.000e-001	# * 
 814.0	2.482e-001	2.482e-001	3.359e-001	3.359e-001	6.423e-002	6.137e-001	7.000e-001	# * 
 816.0	2.481e-001	2.481e-001	3.362e-001	3.362e-001	6.418e-002	6.130e-001	7.000e-001	# * 
 818.0	2.488e-001	2.488e-001	3.362e-001	3.362e-001	6.396e-002	6.147e-001	7.000e-001	# * 
 820.0	2.477e-001	2.477e-001	3.375e-001	3.375e-001	6.391e-002	6.097e-001	7.000e-001	# * 
 822.0	2.474e-001	2.474e-001	3.376e-001	3.376e-001	6.395e-002	6.089e-001	7.000e-001	# * 
 824.0	2.473e-001	2.473e-001	3.392e-001	3.392e-001	6.345e-002	6.058e-001	7.000e-001	# * 
 826.0	2.470e-001	2.470e-001	3.394e-001	3.394e-001	6.350e-002	6.046e-001	7.000e-001	# * 
 828.0	2.470e-001	2.470e-001	3.404e-001	3.404e-001	6.325e-002	6.027e-001	7.000e-001	# * 
 830.0	2.476e-001	2.475e-001	3.409e-001	3.409e-001	6.289e-002	6.031e-001	7.000e-001	# * 
 832.0	2.475e-001	2.475e-001	3.422e-001	3.422e-001	6.250e-002	6.015e-001	7.000e-001	# * 
 834.0	2.470e-001	2.469e-001	3.424e-001	3.424e-001	6.263e-002	5.999e-001	7.000e-001	# * 
 836.0	2.477e-001	2.477e-001	3.449e-001	3.449e-001	6.169e-002	5.967e-001	7.000e-001	# * 
 838.0	2.472e-001	2.472e-001	3.443e-001	3.443e-001	6.198e-002	5.965e-001	7.000e-001	# * 
 840.0	2.469e-001	2.331e-001	3.449e-001	3.646e-001	6.191e-002	5.947e-001	7.000e-001	# * 
 842.0	2.463e-001	2.464e-001	3.461e-001	3.461e-001	6.167e-002	5.915e-001	7.000e-001	# * 
 844.0	2.468e-001	2.468e-001	3.466e-001	3.466e-001	6.143e-002	5.917e-001	7.000e-001	# * 
 846.0	2.463e-001	2.463e-001	3.482e-001	3.482e-001	6.117e-002	5.875e-001	7.000e-001	# * 
 848.0	2.473e-001	2.473e-001	3.490e-001	3.490e-001	6.059e-002	5.884e-001	7.000e-001	# * 
 850.0	2.466e-001	2.465e-001	3.499e-001	3.499e-001	6.057e-002	5.847e-001	7.000e-001	# * 
 852.0	2.467e-001	2.467e-001	3.506e-001	3.506e-001	6.030e-002	5.839e-001	7.000e-001	# * 
 854.0	2.466e-001	2.466e-001	3.517e-001	3.517e-001	6.000e-002	5.818e-001	7.000e-001	# * 
 856.0	2.461e-001	2.461e-001	3.526e-001	3.526e-001	5.991e-002	5.790e-001	7.000e-001	# * 
 858.0	2.467e-001	2.467e-001	3.526e-001	3.526e-001	5.968e-002	5.802e-001	7.000e-001	# * 
 860.0	2.465e-001	2.465e-001	3.544e-001	3.544e-001	5.924e-002	5.769e-001	7.000e-001	# * 
 862.0	2.469e-001	2.468e-001	3.551e-001	3.551e-001	5.891e-002	5.764e-001	7.000e-001	# * 
 864.0	2.458e-001	2.458e-001	3.556e-001	3.556e-001	5.903e-002	5.736e-001	7.000e-001	# * 
 866.0	2.461e-001	2.461e-001	3.559e-001	3.558e-001	5.885e-002	5.736e-001	7.000e-001	# * 
 868.0	2.458e-001	2.457e-001	3.572e-001	3.572e-001	5.858e-002	5.707e-001	7.000e-001	# * 
 870.0	2.451e-001	2.451e-001	3.563e-001	3.563e-001	5.906e-002	5.709e-001	7.000e-001	# * 
 872.0	2.451e-001	2.451e-001	3.579e-001	3.579e-001	5.861e-002	5.680e-001	7.000e-001	# * 
 874.0	2.454e-001	2.455e-001	3.583e-001	3.583e-001	5.837e-002	5.679e-001	7.000e-001	# * 
 876.0	2.449e-001	2.449e-001	3.601e-001	3.601e-001	5.809e-002	5.634e-001	7.000e-001	# * 
 878.0	2.447e-001	2.447e-001	3.597e-001	3.597e-001	5.820e-002	5.636e-001	7.000e-001	# * 
 880.0	2.437e-001	2.437e-001	3.607e-001	3.607e-001	5.827e-002	5.603e-001	7.000e-001	# * 
 882.0	2.447e-001	2.447e-001	3.612e-001	3.612e-001	5.777e-002	5.617e-001	7.000e-001	# * 
 884.0	2.434e-001	2.434e-001	3.621e-001	3.621e-001	5.790e-002	5.575e-001	7.000e-001	# * 
 886.0	2.438e-001	2.438e-001	3.621e-001	3.621e-001	5.777e-002	5.582e-001	7.000e-001	# * 
 888.0	2.431e-001	2.431e-001	3.636e-001	3.636e-001	5.757e-002	5.547e-001	7.000e-001	# * 
 890.0	2.431e-001	2.430e-001	3.644e-001	3.644e-001	5.732e-002	5.531e-001	7.000e-001	# * 
 892.0	2.430e-001	2.430e-001	3.636e-001	3.636e-001	5.758e-002	5.545e-001	7.000e-001	# * 
 894.0	2.420e-001	2.420e-001	3.647e-001	3.647e-001	5.750e-002	5.507e-001	7.000e-001	# * 
 896.0	2.420e-001	2.420e-001	3.654e-001	3.654e-001	5.740e-002	5.493e-001	7.000e-001	# * 
 898.0	2.409e-001	2.409e-001	3.656e-001	3.656e-001	5.763e-002	5.471e-001	7.000e-001	# * 
 900.0	2.411e-001	2.411e-001	3.645e-001	3.645e-001	5.787e-002	5.490e-001	7.000e-001	# * 
 902.0	2.396e-001	2.396e-001	3.647e-001	3.647e-001	5.835e-002	5.456e-001	7.000e-001	# * 
 904.0	2.386e-001	2.386e-001	3.639e-001	3.639e-001	5.889e-002	5.451e-001	7.000e-001	# * 
 906.0	2.381e-001	2.381e-001	3.646e-001	3.646e-001	5.885e-002	5.428e-001	7.000e-001	# * 
 908.0	2.361e-001	2.361e-001	3.637e-001	3.637e-001	5.973e-002	5.403e-001	7.000e-001	# * 
 910.0	2.347e-001	2.347e-001	3.620e-001	3.620e-001	6.070e-002	5.397e-001	7.000e-001	# * 
 912.0	2.337e-001	2.337e-001	3.618e-001	3.618e-001	6.110e-002	5.386e-001	7.000e-001	# * 
 914.0	2.322e-001	2.322e-001	3.610e-001	3.610e-001	6.185e-002	5.367e-001	7.000e-001	# * 
 916.0	2.321e-001	2.320e-001	3.612e-001	3.612e-001	6.190e-002	5.358e-001	7.000e-001	# * 
 918.0	2.315e-001	2.315e-001	3.616e-001	3.616e-001	6.194e-002	5.344e-001	7.000e-001	# * 
 920.0	2.313e-001	2.313e-001	3.620e-001	3.620e-001	6.190e-002	5.332e-001	7.000e-001	# * 
 922.0	2.310e-001	2.310e-001	3.626e-001	3.626e-001	6.183e-002	5.317e-001	7.000e-001	# * 
 924.0	2.295e-001	2.295e-001	3.623e-001	3.623e-001	6.245e-002	5.290e-001	7.000e-001	# * 
 926.0	2.294e-001	2.294e-001	3.617e-001	3.618e-001	6.263e-002	5.300e-001	7.000e-001	# * 
 928.0	2.291e-001	2.291e-001	3.623e-001	3.623e-001	6.260e-002	5.284e-001	7.000e-001	# * 
 930.0	2.292e-001	2.292e-001	3.630e-001	3.630e-001	6.233e-002	5.274e-001	7.000e-001	# * 
 932.0	2.289e-001	2.289e-001	3.644e-001	3.644e-001	6.201e-002	5.244e-001	7.000e-001	# * 
 934.0	2.299e-001	2.299e-001	3.660e-001	3.661e-001	6.121e-002	5.241e-001	7.000e-001	# * 
 936.0	2.308e-001	2.308e-001	3.689e-001	3.689e-001	6.010e-002	5.209e-001	7.000e-001	# * 
 938.0	2.323e-001	2.323e-001	3.720e-001	3.720e-001	5.866e-002	5.197e-001	7.000e-001	# * 
 940.0	2.336e-001	2.336e-001	3.746e-001	3.746e-001	5.745e-002	5.187e-001	7.000e-001	# * 
 942.0	2.357e-001	2.357e-001	3.779e-001	3.779e-001	5.578e-002	5.181e-001	7.000e-001	# * 
 944.0	2.373e-001	2.373e-001	3.808e-001	3.808e-001	5.440e-002	5.166e-001	7.000e-001	# * 
 946.0	2.381e-001	2.381e-001	3.835e-001	3.835e-001	5.333e-002	5.143e-001	7.000e-001	# * 
 948.0	2.386e-001	2.385e-001	3.857e-001	3.857e-001	5.258e-002	5.114e-001	7.000e-001	# * 
 950.0	2.391e-001	2.391e-001	3.873e-001	3.873e-001	5.184e-002	5.106e-001	7.000e-001	# * 
 952.0	2.395e-001	2.396e-001	3.887e-001	3.887e-001	5.127e-002	5.094e-001	7.000e-001	# * 
 954.0	2.402e-001	2.402e-001	3.901e-001	3.901e-001	5.066e-002	5.087e-001	7.000e-001	# * 
 956.0	2.409e-001	2.409e-001	3.915e-001	3.916e-001	5.004e-002	5.082e-001	7.000e-001	# * 
 958.0	2.412e-001	2.412e-001	3.930e-001	3.930e-001	4.962e-002	5.069e-001	7.000e-001	# * 
 960.0	2.413e-001	2.413e-001	3.947e-001	3.947e-001	4.914e-002	5.049e-001	7.000e-001	# * 
 962.0	2.416e-001	2.417e-001	3.964e-001	3.965e-001	4.853e-002	5.036e-001	7.000e-001	# * 
 964.0	2.418e-001	2.418e-001	3.972e-001	3.972e-001	4.834e-002	5.025e-001	7.000e-001	# * 
 966.0	2.420e-001	2.420e-001	3.990e-001	3.990e-001	4.774e-002	5.010e-001	7.000e-001	# * 
 968.0	2.420e-001	2.420e-001	3.992e-001	3.992e-001	4.763e-002	5.001e-001	7.000e-001	# * 
 970.0	2.423e-001	2.423e-001	4.013e-001	4.013e-001	4.699e-002	4.977e-001	7.000e-001	# * 
 972.0	2.420e-001	2.420e-001	4.017e-001	4.017e-001	4.696e-002	4.968e-001	7.000e-001	# * 
 974.0	2.426e-001	2.426e-001	4.028e-001	4.028e-001	4.647e-002	4.961e-001	7.000e-001	# * 
 976.0	2.428e-001	2.428e-001	4.045e-001	4.045e-001	4.600e-002	4.941e-001	7.000e-001	# * 
 978.0	2.424e-001	2.424e-001	4.049e-001	4.049e-001	4.596e-002	4.931e-001	7.000e-001	# * 
 980.0	2.425e-001	2.425e-001	4.062e-001	4.062e-001	4.558e-002	4.910e-001	7.000e-001	# * 
 982.0	2.419e-001	2.419e-001	4.059e-001	4.059e-001	4.587e-002	4.901e-001	7.000e-001	# * 
 984.0	2.420e-001	2.421e-001	4.069e-001	4.069e-001	4.552e-002	4.892e-001	7.000e-001	# * 
 986.0	2.420e-001	2.420e-001	4.080e-001	4.080e-001	4.521e-002	4.874e-001	7.000e-001	# * 
 988.0	2.413e-001	2.413e-001	4.084e-001	4.084e-001	4.530e-002	4.857e-001	7.000e-001	# * 
 990.0	2.412e-001	2.412e-001	4.087e-001	4.087e-001	4.524e-002	4.855e-001	7.000e-001	# * 
 992.0	2.410e-001	2.410e-001	4.101e-001	4.101e-001	4.491e-002	4.837e-001	7.000e-001	# * 
 994.0	2.403e-001	2.403e-001	4.098e-001	4.098e-001	4.513e-002	4.828e-001	7.000e-001	# * 
 996.0	2.403e-001	2.403e-001	4.105e-001	4.105e-001	4.496e-002	4.816e-001	7.000e-001	# * 
 998.0	2.395e-001	2.395e-001	4.104e-001	4.104e-001	4.516e-002	4.805e-001	7.000e-001	# * 
1000.0	2.393e-001	2.393e-001	4.111e-001	4.111e-001	4.505e-002	4.794e-001	7.000e-001	# * 
1002.0	2.382e-001	2.382e-001	4.114e-001	4.114e-001	4.527e-002	4.769e-001	7.000e-001	# * 
1004.0	2.377e-001	2.377e-001	4.111e-001	4.111e-001	4.553e-002	4.766e-001	7.000e-001	# * 
1006.0	2.376e-001	2.376e-001	4.123e-001	4.123e-001	4.522e-002	4.747e-001	7.000e-001	# * 
1008.0	2.371e-001	2.371e-001	4.124e-001	4.124e-001	4.534e-002	4.741e-001	7.000e-001	# * 
1010.0	2.365e-001	2.365e-001	4.119e-001	4.119e-001	4.562e-002	4.737e-001	7.000e-001	# * 
1012.0	2.359e-001	2.359e-001	4.124e-001	4.124e-001	4.573e-002	4.718e-001	7.000e-001	# * 
1014.0	2.350e-001	2.350e-001	4.121e-001	4.121e-001	4.610e-002	4.706e-001	7.000e-001	# * 
1016.0	2.344e-001	2.344e-001	4.124e-001	4.124e-001	4.619e-002	4.693e-001	7.000e-001	# * 
1018.0	2.339e-001	2.339e-001	4.127e-001	4.127e-001	4.625e-002	4.681e-001	7.000e-001	# * 
1020.0	2.331e-001	2.331e-001	4.125e-001	4.125e-001	4.652e-002	4.668e-001	7.000e-001	# * 
1022.0	2.334e-001	2.334e-001	4.137e-001	4.137e-001	4.615e-002	4.654e-001	7.000e-001	# * 
1024.0	2.326e-001	2.326e-001	4.139e-001	4.139e-001	4.632e-002	4.638e-001	7.000e-001	# * 
1026.0	2.326e-001	2.326e-001	4.151e-001	4.151e-001	4.603e-002	4.625e-001	7.000e-001	# * 
1028.0	2.327e-001	2.327e-001	4.156e-001	4.156e-001	4.586e-002	4.619e-001	7.000e-001	# * 
1030.0	2.320e-001	2.320e-001	4.156e-001	4.156e-001	4.605e-002	4.605e-001	7.000e-001	# * 
1032.0	2.319e-001	2.319e-001	4.168e-001	4.168e-001	4.578e-002	4.584e-001	7.000e-001	# * 
1034.0	2.314e-001	2.315e-001	4.172e-001	4.172e-001	4.574e-002	4.570e-001	7.000e-001	# * 
1036.0	2.306e-001	2.306e-001	4.176e-001	4.176e-001	4.589e-002	4.548e-001	7.000e-001	# * 
1038.0	2.314e-001	2.314e-001	4.187e-001	4.187e-001	4.537e-002	4.547e-001	7.000e-001	# * 
1040.0	2.303e-001	2.303e-001	4.183e-001	4.183e-001	4.579e-002	4.535e-001	7.000e-001	# * 
1042.0	2.302e-001	2.302e-001	4.194e-001	4.194e-001	4.555e-002	4.521e-001	7.000e-001	# * 
1044.0	2.304e-001	2.304e-001	4.206e-001	4.206e-001	4.523e-002	4.513e-001	7.000e-001	# * 
1046.0	2.301e-001	2.301e-001	4.208e-001	4.208e-001	4.524e-002	4.506e-001	7.000e-001	# * 
1048.0	2.309e-001	2.309e-001	4.227e-001	4.227e-001	4.452e-002	4.497e-001	7.000e-001	# * 
1050.0	2.304e-001	2.304e-001	4.237e-001	4.237e-001	4.429e-002	4.482e-001	7.000e-001	# * 
1052.0	2.302e-001	2.301e-001	4.245e-001	4.245e-001	4.412e-002	4.465e-001	7.000e-001	# * 
1054.0	2.315e-001	2.315e-001	4.263e-001	4.263e-001	4.326e-002	4.467e-001	7.000e-001	# * 
1056.0	2.300e-001	2.300e-001	4.260e-001	4.260e-001	4.365e-002	4.447e-001	7.000e-001	# * 
1058.0	2.304e-001	2.304e-001	4.275e-001	4.275e-001	4.317e-002	4.434e-001	7.000e-001	# * 
1060.0	2.307e-001	2.307e-001	4.290e-001	4.289e-001	4.269e-002	4.423e-001	7.000e-001	# * 
1062.0	2.304e-001	2.304e-001	4.289e-001	4.289e-001	4.273e-002	4.420e-001	7.000e-001	# * 
1064.0	2.312e-001	2.312e-001	4.318e-001	4.318e-001	4.174e-002	4.402e-001	7.000e-001	# * 
1066.0	2.309e-001	2.309e-001	4.318e-001	4.318e-001	4.179e-002	4.398e-001	7.000e-001	# * 
1068.0	2.309e-001	2.309e-001	4.334e-001	4.334e-001	4.137e-002	4.378e-001	7.000e-001	# * 
1070.0	2.318e-001	2.318e-001	4.348e-001	4.348e-001	4.074e-002	4.376e-001	7.000e-001	# * 
1072.0	2.306e-001	2.306e-001	4.342e-001	4.342e-001	4.117e-002	4.363e-001	7.000e-001	# * 
1074.0	2.312e-001	2.312e-001	4.364e-001	4.364e-001	4.043e-002	4.351e-001	7.000e-001	# * 
1076.0	2.313e-001	2.313e-001	4.375e-001	4.375e-001	4.010e-002	4.339e-001	7.000e-001	# * 
1078.0	2.306e-001	2.306e-001	4.374e-001	4.374e-001	4.028e-002	4.328e-001	7.000e-001	# * 
1080.0	2.320e-001	2.320e-001	4.401e-001	4.401e-001	3.918e-002	4.322e-001	7.000e-001	# * 
1082.0	2.306e-001	2.306e-001	4.399e-001	4.399e-001	3.958e-002	4.299e-001	7.000e-001	# * 
1084.0	2.309e-001	2.309e-001	4.413e-001	4.413e-001	3.914e-002	4.289e-001	7.000e-001	# * 
1086.0	2.318e-001	2.318e-001	4.427e-001	4.427e-001	3.853e-002	4.285e-001	7.000e-001	# * 
1088.0	2.305e-001	2.305e-001	4.422e-001	4.422e-001	3.895e-002	4.273e-001	7.000e-001	# * 
1090.0	2.312e-001	2.312e-001	4.447e-001	4.447e-001	3.813e-002	4.255e-001	7.000e-001	# * 
1092.0	2.310e-001	2.310e-001	4.454e-001	4.454e-001	3.793e-002	4.248e-001	7.000e-001	# * 
1094.0	2.307e-001	2.307e-001	4.459e-001	4.459e-001	3.788e-002	4.239e-001	7.000e-001	# * 
1096.0	2.316e-001	2.316e-001	4.478e-001	4.478e-001	3.710e-002	4.232e-001	7.000e-001	# * 
1098.0	2.303e-001	2.302e-001	4.473e-001	4.473e-001	3.761e-002	4.215e-001	7.000e-001	# * 
1100.0	2.306e-001	2.307e-001	4.484e-001	4.483e-001	3.727e-002	4.208e-001	7.000e-001	# * 
1102.0	2.310e-001	2.310e-001	4.496e-001	4.496e-001	3.685e-002	4.201e-001	7.000e-001	# * 
1104.0	2.296e-001	2.296e-001	4.488e-001	4.488e-001	3.737e-002	4.189e-001	7.000e-001	# * 
1106.0	2.302e-001	2.302e-001	4.512e-001	4.512e-001	3.664e-002	4.173e-001	7.000e-001	# * 
1108.0	2.297e-001	2.297e-001	4.510e-001	4.510e-001	3.675e-002	4.168e-001	7.000e-001	# * 
1110.0	2.291e-001	2.291e-001	4.511e-001	4.511e-001	3.692e-002	4.158e-001	7.000e-001	# * 
1112.0	2.296e-001	2.296e-001	4.530e-001	4.530e-001	3.628e-002	4.141e-001	7.000e-001	# * 
1114.0	2.278e-001	2.278e-001	4.521e-001	4.521e-001	3.695e-002	4.125e-001	7.000e-001	# * 
1116.0	2.277e-001	2.278e-001	4.532e-001	4.532e-001	3.671e-002	4.111e-001	7.000e-001	# * 
1118.0	2.281e-001	2.281e-001	4.536e-001	4.536e-001	3.647e-002	4.110e-001	7.000e-001	# * 
1120.0	2.271e-001	2.271e-001	4.536e-001	4.536e-001	3.678e-002	4.094e-001	7.000e-001	# * 
1122.0	2.268e-001	2.268e-001	4.545e-001	4.545e-001	3.666e-002	4.077e-001	7.000e-001	# * 
1124.0	2.260e-001	2.260e-001	4.540e-001	4.540e-001	3.706e-002	4.068e-001	7.000e-001	# * 
1126.0	2.251e-001	2.251e-001	4.537e-001	4.537e-001	3.740e-002	4.059e-001	7.000e-001	# * 
1128.0	2.250e-001	2.250e-001	4.541e-001	4.541e-001	3.737e-002	4.052e-001	7.000e-001	# * 
1130.0	2.232e-001	2.232e-001	4.524e-001	4.524e-001	3.827e-002	4.043e-001	7.000e-001	# * 
1132.0	2.220e-001	2.220e-001	4.517e-001	4.517e-001	3.874e-002	4.032e-001	7.000e-001	# * 
1134.0	2.200e-001	2.200e-001	4.501e-001	4.501e-001	3.988e-002	4.020e-001	7.000e-001	# * 
1136.0	2.169e-001	2.169e-001	4.478e-001	4.478e-001	4.160e-002	3.996e-001	7.000e-001	# * 
1138.0	2.152e-001	2.152e-001	4.448e-001	4.448e-001	4.292e-002	4.001e-001	7.000e-001	# * 
1140.0	2.118e-001	2.118e-001	4.410e-001	4.410e-001	4.521e-002	3.990e-001	7.000e-001	# * 
1142.0	2.091e-001	2.091e-001	4.374e-001	4.374e-001	4.709e-002	3.985e-001	7.000e-001	# * 
1144.0	2.059e-001	2.059e-001	4.334e-001	4.334e-001	4.942e-002	3.976e-001	7.000e-001	# * 
1146.0	2.026e-001	2.027e-001	4.299e-001	4.299e-001	5.156e-002	3.962e-001	7.000e-001	# * 
1148.0	2.000e-001	2.000e-001	4.268e-001	4.268e-001	5.345e-002	3.953e-001	7.000e-001	# * 
1150.0	1.965e-001	1.965e-001	4.221e-001	4.221e-001	5.640e-002	3.944e-001	7.000e-001	# * 
1152.0	1.941e-001	1.941e-001	4.189e-001	4.189e-001	5.831e-002	3.939e-001	7.000e-001	# * 
1154.0	1.932e-001	1.932e-001	4.181e-001	4.181e-001	5.897e-002	3.932e-001	7.000e-001	# * 
1156.0	1.920e-001	1.920e-001	4.177e-001	4.177e-001	5.959e-002	3.918e-001	7.000e-001	# * 
1158.0	1.913e-001	1.913e-001	4.171e-001	4.171e-001	6.010e-002	3.912e-001	7.000e-001	# * 
1160.0	1.895e-001	1.895e-001	4.154e-001	4.154e-001	6.126e-002	3.902e-001	7.000e-001	# * 
1162.0	1.864e-001	1.864e-001	4.117e-001	4.118e-001	6.373e-002	3.889e-001	7.000e-001	# * 
1164.0	1.830e-001	1.830e-001	4.070e-001	4.070e-001	6.672e-002	3.881e-001	7.000e-001	# * 
1166.0	1.798e-001	1.798e-001	4.024e-001	4.024e-001	6.989e-002	3.873e-001	7.000e-001	# * 
1168.0	1.771e-001	1.771e-001	3.986e-001	3.986e-001	7.244e-002	3.866e-001	7.000e-001	# * 
1170.0	1.751e-001	1.751e-001	3.957e-001	3.956e-001	7.440e-002	3.862e-001	7.000e-001	# * 
1172.0	1.728e-001	1.728e-001	3.931e-001	3.931e-001	7.640e-002	3.849e-001	7.000e-001	# * 
1174.0	1.699e-001	1.699e-001	3.893e-001	3.893e-001	7.928e-002	3.838e-001	7.000e-001	# * 
1176.0	1.667e-001	1.667e-001	3.837e-001	3.837e-001	8.315e-002	3.837e-001	7.000e-001	# * 
1178.0	1.629e-001	1.629e-001	3.788e-001	3.788e-001	8.694e-002	3.819e-001	7.000e-001	# * 
1180.0	1.591e-001	1.591e-001	3.720e-001	3.719e-001	9.190e-002	3.820e-001	7.000e-001	# * 
1182.0	1.547e-001	1.547e-001	3.644e-001	3.644e-001	9.741e-002	3.817e-001	7.000e-001	# * 
1184.0	1.489e-001	1.489e-001	3.543e-001	3.543e-001	1.056e-001	3.807e-001	7.000e-001	# * 
1186.0	1.417e-001	1.417e-001	3.405e-001	3.405e-001	1.166e-001	3.809e-001	7.000e-001	# * 
1188.0	1.352e-001	1.352e-001	3.275e-001	3.275e-001	1.276e-001	3.814e-001	7.000e-001	# * 
1190.0	1.295e-001	1.295e-001	3.165e-001	3.165e-001	1.377e-001	3.810e-001	7.000e-001	# * 
1192.0	1.251e-001	1.250e-001	3.078e-001	3.078e-001	1.462e-001	3.805e-001	7.000e-001	# * 
1194.0	1.232e-001	1.232e-001	3.041e-001	3.041e-001	1.500e-001	3.802e-001	7.000e-001	# * 
1196.0	1.218e-001	1.218e-001	3.016e-001	3.017e-001	1.527e-001	3.795e-001	7.000e-001	# * 
1198.0	1.215e-001	1.215e-001	3.020e-001	3.020e-001	1.529e-001	3.784e-001	7.000e-001	# * 
1200.0	1.212e-001	1.212e-001	3.027e-001	3.027e-001	1.530e-001	3.768e-001	7.000e-001	# * 
1202.0	1.199e-001	1.199e-001	3.001e-001	3.001e-001	1.557e-001	3.766e-001	7.000e-001	# * 
1204.0	1.184e-001	1.184e-001	2.970e-001	2.970e-001	1.590e-001	3.764e-001	7.000e-001	# * 
1206.0	1.159e-001	1.159e-001	2.920e-001	2.920e-001	1.645e-001	3.758e-001	7.000e-001	# * 
1208.0	1.134e-001	1.134e-001	2.861e-001	2.861e-001	1.707e-001	3.760e-001	7.000e-001	# * 
1210.0	1.121e-001	1.121e-001	2.829e-001	2.829e-001	1.741e-001	3.763e-001	7.000e-001	# * 
1212.0	1.106e-001	1.106e-001	2.801e-001	2.801e-001	1.776e-001	3.754e-001	7.000e-001	# * 
1214.0	1.102e-001	1.102e-001	2.804e-001	2.804e-001	1.781e-001	3.740e-001	7.000e-001	# * 
1216.0	1.118e-001	1.118e-001	2.844e-001	2.844e-001	1.738e-001	3.736e-001	7.000e-001	# * 
1218.0	1.130e-001	1.130e-001	2.886e-001	2.886e-001	1.700e-001	3.722e-001	7.000e-001	# * 
1220.0	1.171e-001	1.171e-001	2.991e-001	2.991e-001	1.597e-001	3.705e-001	7.000e-001	# * 
1222.0	1.213e-001	1.213e-001	3.110e-001	3.110e-001	1.491e-001	3.677e-001	7.000e-001	# * 
1224.0	1.258e-001	1.258e-001	3.229e-001	3.229e-001	1.388e-001	3.654e-001	7.000e-001	# * 
1226.0	1.326e-001	1.326e-001	3.387e-001	3.387e-001	1.253e-001	3.637e-001	7.000e-001	# * 
1228.0	1.378e-001	1.378e-001	3.507e-001	3.507e-001	1.156e-001	3.623e-001	7.000e-001	# * 
1230.0	1.434e-001	1.433e-001	3.633e-001	3.633e-001	1.062e-001	3.607e-001	7.000e-001	# * 
1232.0	1.489e-001	1.489e-001	3.755e-001	3.755e-001	9.741e-002	3.592e-001	7.000e-001	# * 
1234.0	1.524e-001	1.524e-001	3.846e-001	3.846e-001	9.183e-002	3.566e-001	7.000e-001	# * 
1236.0	1.577e-001	1.577e-001	3.953e-001	3.953e-001	8.436e-002	3.560e-001	7.000e-001	# * 
1238.0	1.620e-001	1.620e-001	4.038e-001	4.038e-001	7.880e-002	3.553e-001	7.000e-001	# * 
1240.0	1.645e-001	1.645e-001	4.107e-001	4.107e-001	7.519e-002	3.529e-001	7.000e-001	# * 
1242.0	1.687e-001	1.687e-001	4.190e-001	4.190e-001	6.994e-002	3.523e-001	7.000e-001	# * 
1244.0	1.716e-001	1.716e-001	4.245e-001	4.245e-001	6.680e-002	3.517e-001	7.000e-001	# * 
1246.0	1.742e-001	1.742e-001	4.308e-001	4.308e-001	6.338e-002	3.499e-001	7.000e-001	# * 
1248.0	1.778e-001	1.778e-001	4.374e-001	4.374e-001	5.962e-002	3.498e-001	7.000e-001	# * 
1250.0	1.782e-001	1.782e-001	4.408e-001	4.408e-001	5.840e-002	3.474e-001	7.000e-001	# * 
1252.0	1.814e-001	1.814e-001	4.467e-001	4.467e-001	5.512e-002	3.469e-001	7.000e-001	# * 
1254.0	1.830e-001	1.830e-001	4.509e-001	4.509e-001	5.326e-002	3.456e-001	7.000e-001	# * 
1256.0	1.843e-001	1.843e-001	4.532e-001	4.532e-001	5.201e-002	3.456e-001	7.000e-001	# * 
1258.0	1.871e-001	1.871e-001	4.583e-001	4.583e-001	4.924e-002	3.452e-001	7.000e-001	# * 
1260.0	1.879e-001	1.879e-001	4.612e-001	4.611e-001	4.812e-002	3.434e-001	7.000e-001	# * 
1262.0	1.892e-001	1.892e-001	4.646e-001	4.646e-001	4.667e-002	3.424e-001	7.000e-001	# * 
1264.0	1.914e-001	1.914e-001	4.693e-001	4.693e-001	4.435e-002	3.417e-001	7.000e-001	# * 
1266.0	1.916e-001	1.916e-001	4.711e-001	4.711e-001	4.376e-002	3.404e-001	7.000e-001	# * 
1268.0	1.932e-001	1.932e-001	4.744e-001	4.744e-001	4.228e-002	3.398e-001	7.000e-001	# * 
1270.0	1.944e-001	1.944e-001	4.773e-001	4.773e-001	4.084e-002	3.392e-001	7.000e-001	# * 
1272.0	1.945e-001	1.945e-001	4.787e-001	4.787e-001	4.043e-002	3.382e-001	7.000e-001	# * 
1274.0	1.960e-001	1.960e-001	4.825e-001	4.825e-001	3.876e-002	3.369e-001	7.000e-001	# * 
1276.0	1.961e-001	1.961e-001	4.840e-001	4.840e-001	3.827e-002	3.356e-001	7.000e-001	# * 
1278.0	1.971e-001	1.971e-001	4.857e-001	4.857e-001	3.749e-002	3.357e-001	7.000e-001	# * 
1280.0	1.983e-001	1.982e-001	4.889e-001	4.889e-001	3.625e-002	3.345e-001	7.000e-001	# * 
1282.0	1.977e-001	1.977e-001	4.888e-001	4.888e-001	3.632e-002	3.340e-001	7.000e-001	# * 
1284.0	1.983e-001	1.983e-001	4.913e-001	4.913e-001	3.551e-002	3.326e-001	7.000e-001	# * 
1286.0	1.993e-001	1.994e-001	4.934e-001	4.934e-001	3.460e-002	3.324e-001	7.000e-001	# * 
1288.0	1.988e-001	1.988e-001	4.932e-001	4.932e-001	3.470e-002	3.318e-001	7.000e-001	# * 
1290.0	1.998e-001	1.999e-001	4.961e-001	4.961e-001	3.366e-002	3.310e-001	7.000e-001	# * 
1292.0	1.996e-001	1.996e-001	4.976e-001	4.976e-001	3.330e-002	3.295e-001	7.000e-001	# * 
1294.0	1.994e-001	1.994e-001	4.983e-001	4.983e-001	3.316e-002	3.287e-001	7.000e-001	# * 
1296.0	2.010e-001	2.010e-001	5.010e-001	5.010e-001	3.189e-002	3.285e-001	7.000e-001	# * 
1298.0	2.000e-001	2.000e-001	5.013e-001	5.013e-001	3.207e-002	3.275e-001	7.000e-001	# * 
1300.0	2.003e-001	2.003e-001	5.021e-001	5.021e-001	3.179e-002	3.272e-001	7.000e-001	# * 
1302.0	2.011e-001	2.011e-001	5.032e-001	5.032e-001	3.128e-002	3.273e-001	7.000e-001	# *
