Repository: MelissaJaneWatt/SWIR-tissue-chromophore-characterisations

# Code for: "Spectral characterisation of short-wave infrared (SWIR) tissue chromophores and tissue-mimicking phantom optical properties"

**Authors:** [Melissa J. Watt](https://github.com/melissajanewatt), Layla Malouf, Ran Tao, Isabelle Racicot, Thomas R. Else, Janek Gröhl, Sarah E. Bohndiek. *University of Cambridge*

Contact details: Sarah E. Bohndiek, seb53@cam.ac.uk

Ths repository contains the code used for the paper "Spectral characterisation of short-wave infrared (SWIR) tissue chromophores and tissue-mimicking phantom optical properties" and associated dataset of SWIR tissue chromophore and tissue-mimicking phantom optical properties. The simulation dataset will be provided on Apollo - the University of Cambridge repository - upon acceptance.

## Python environment

This code has been written as Jupyter Notebooks (.ipynb) and requires a Python environment. The deposited version of the code was tested on Mac with Python 3.7.6.

## Code description

1. Directory "Data":

Contains 
    1) Directory "Download_Spectra": .txt and .npz files containing the absorption and reduced scattering cofficients we measured that can be readily downloaded. Note: the whole blood is horse blood, which has smaller RBC diameters than human RBCs, and thus the measured reduced scattering coefficient is lower than expected for human blood.
    2) Directory "RBCs": .csv files with horse red blood cell flow cytometry measured cell diameters.
    3) Directory "Reference Spectra": reference datasets of optical properties from literature (see paper for full description).
    4) Directory "Shmadzu": .csv files containing raw transmittance spectra measured with Shimadzu SIS system and a combined processed file with estimated absorption coefficient for all measured chromophores.
    5) Directory "Simulation_Spectra": optical properties used in SIMPA simulations. These data are a combination of spectra we measured and reference spectra from literature, see paper for details.
    6) Directory "in-house-SIS": conatins directories containing raw data and IAD outputs for each chromophore and tissue-mimicking phantom measured with the in-house SIS system and a combined processed csv file with estimated optical properties for all measured chromophores.
    7) Directory "po2_probe_data": raw data from oxygen probe.

2. Jupyter Notebook "Plots_for_Figures.ipynb": Code for generating figures and generating of models of whole blood scattering using Mie theory.

3. Jupyter Notebook "Post_process_IAD.ipynb": Code for postprocessing IAD algorithm outputs.

4. Jupyter Notebook "Process_spectra.ipynb": Code for estimating and processing absorption and reduced scattering coefficents of measured tissue chromophores and tissuue mimicking phantoms.

5. Jupyter Notebook "SIMPA_simulations.ipynb": Code for generating and simulating models of tissues and phantoms using the SIMPA python toolkit.

6. Jupyter Notebook "Simulation_analysis.ipynb": Code for calculating effective penetration depth from simulation results.

7. Jupyter Notebook "Statistical analysis.ipynb": Code for statistical comparison of our characterisations with reference data.

8. Jupyter Notebook "oxygenation analysis.ipynb": Code for calculating so2 using the Severinghaus equation from po2 measurements.

9. File "path_config.env": Path configuration file for SIMPA simulations.

File: Data/in-house-SIS/Co-polymer-in-oil_MJW/2025_08_22_co-polymer_C1/IAD.txt (part 1 of 2)
# Inverse Adding-Doubling 3-11-4 (15 Oct 2019) 
# 
#                        Beam diameter =     7.0 mm
#                     Sample thickness =   2.640 mm
#                  Top slide thickness =   0.000 mm
#               Bottom slide thickness =   0.000 mm
#           Sample index of refraction =  1.4300
#        Top slide index of refraction =  1.0000
#     Bottom slide index of refraction =  1.0000
# 
#    Fraction unscattered refl. in M_R =   100.0 %
#   Fraction unscattered trans. in M_T =   100.0 %
# 
# Reflection sphere
#                      sphere diameter =    76.2 mm
#                 sample port diameter =    15.0 mm
#               entrance port diameter =    13.0 mm
#               detector port diameter =     3.2 mm
#                     wall reflectance =   100.0 %
#                 standard reflectance =   100.0 %
#                 detector reflectance =     0.0 %
#
# Transmission sphere
#                      sphere diameter =    76.2 mm
#                 sample port diameter =    15.0 mm
#               entrance port diameter =    13.0 mm
#               detector port diameter =     3.2 mm
#                     wall reflectance =   100.0 %
#               standard transmittance =   100.0 %
#                 detector reflectance =     0.0 %
#
# M_R and M_T were measured using the comparison (dual-beam) method.
# Single sphere corrections were used with light incident at 8 degrees from the normal.
# The inverse routine adapted to the input data.
# 
# 
#                 AD quadrature points =  12
#             AD tolerance for success =   0.00010
#      MC tolerance for mu_a and mu_s' =   0.010 %
#  Photons used to estimate lost light =   100000
#
#     	Measured 	   M_R   	Measured 	   M_T   	Estimated	Estimated	Estimated
##wave	   M_R   	   fit   	   M_T   	   fit   	  mu_a   	  mu_s'  	    g    
# [nm]	  [---]  	  [---]  	  [---]  	  [---]  	  1/mm   	  1/mm   	  [---]  
 450.0	2.845e-001	2.845e-001	1.872e-001	1.872e-001	8.893e-002	9.934e-001	7.000e-001	# * 
 452.0	2.843e-001	2.843e-001	1.879e-001	1.879e-001	8.870e-002	9.898e-001	7.000e-001	# * 
 454.0	2.839e-001	2.839e-001	1.886e-001	1.886e-001	8.855e-002	9.858e-001	7.000e-001	# * 
 456.0	2.844e-001	2.744e-001	1.888e-001	2.098e-001	8.834e-002	9.870e-001	7.000e-001	# * 
 458.0	2.835e-001	2.834e-001	1.891e-001	1.891e-001	8.850e-002	9.825e-001	7.000e-001	# * 
 460.0	2.838e-001	2.838e-001	1.898e-001	1.898e-001	8.814e-002	9.807e-001	7.000e-001	# * 
 462.0	2.827e-001	2.827e-001	1.903e-001	1.903e-001	8.834e-002	9.759e-001	7.000e-001	# * 
 464.0	2.855e-001	2.855e-001	1.910e-001	1.910e-001	8.712e-002	9.831e-001	7.000e-001	# * 
 466.0	2.830e-001	2.830e-001	1.908e-001	1.908e-001	8.802e-002	9.752e-001	7.000e-001	# * 
 468.0	2.828e-001	2.828e-001	1.912e-001	1.912e-001	8.798e-002	9.728e-001	7.000e-001	# * 
 470.0	2.836e-001	2.836e-001	1.906e-001	1.906e-001	8.789e-002	9.775e-001	7.000e-001	# * 
 472.0	2.831e-001	2.831e-001	1.929e-001	1.929e-001	8.717e-002	9.676e-001	7.000e-001	# * 
 474.0	2.832e-001	2.832e-001	1.929e-001	1.929e-001	8.713e-002	9.681e-001	7.000e-001	# * 
 476.0	2.814e-001	2.814e-001	1.942e-001	1.942e-001	8.722e-002	9.577e-001	7.000e-001	# * 
 478.0	2.826e-001	2.826e-001	1.926e-001	1.926e-001	8.744e-002	9.673e-001	7.000e-001	# * 
 480.0	2.813e-001	2.813e-001	1.935e-001	1.935e-001	8.755e-002	9.600e-001	7.000e-001	# * 
 482.0	2.822e-001	2.822e-001	1.940e-001	1.940e-001	8.707e-002	9.608e-001	7.000e-001	# * 
 484.0	2.802e-001	2.802e-001	1.941e-001	1.941e-001	8.764e-002	9.543e-001	7.000e-001	# * 
 486.0	2.805e-001	2.805e-001	1.961e-001	1.962e-001	8.679e-002	9.480e-001	7.000e-001	# * 
 488.0	2.806e-001	2.806e-001	1.956e-001	1.956e-001	8.694e-002	9.505e-001	7.000e-001	# * 
 490.0	2.807e-001	2.807e-001	1.967e-001	1.967e-001	8.653e-002	9.472e-001	7.000e-001	# * 
 492.0	2.819e-001	2.819e-001	1.976e-001	1.976e-001	8.579e-002	9.478e-001	7.000e-001	# * 
 494.0	2.811e-001	2.811e-001	1.980e-001	1.980e-001	8.587e-002	9.442e-001	7.000e-001	# * 
 496.0	2.801e-001	2.802e-001	1.994e-001	1.994e-001	8.574e-002	9.364e-001	7.000e-001	# * 
 498.0	2.806e-001	2.806e-001	1.988e-001	1.988e-001	8.574e-002	9.400e-001	7.000e-001	# * 
 500.0	2.805e-001	2.805e-001	1.991e-001	1.991e-001	8.568e-002	9.383e-001	7.000e-001	# * 
 502.0	2.793e-001	2.793e-001	1.993e-001	1.993e-001	8.600e-002	9.334e-001	7.000e-001	# * 
 504.0	2.797e-001	2.797e-001	1.999e-001	1.999e-001	8.562e-002	9.331e-001	7.000e-001	# * 
 506.0	2.775e-001	2.775e-001	1.984e-001	1.984e-001	8.691e-002	9.298e-001	7.000e-001	# * 
 508.0	2.771e-001	2.771e-001	1.993e-001	1.993e-001	8.668e-002	9.264e-001	7.000e-001	# * 
 510.0	2.757e-001	2.757e-001	1.976e-001	1.976e-001	8.779e-002	9.278e-001	7.000e-001	# * 
 512.0	2.739e-001	2.739e-001	1.974e-001	1.974e-001	8.856e-002	9.226e-001	7.000e-001	# * 
 514.0	2.722e-001	2.722e-001	1.968e-001	1.968e-001	8.937e-002	9.183e-001	7.000e-001	# * 
 516.0	2.721e-001	2.721e-001	1.972e-001	1.972e-001	8.923e-002	9.163e-001	7.000e-001	# * 
 518.0	2.700e-001	2.700e-001	1.974e-001	1.974e-001	8.992e-002	9.093e-001	7.000e-001	# * 
 520.0	2.713e-001	2.713e-001	1.983e-001	1.983e-001	8.912e-002	9.105e-001	7.000e-001	# * 
 522.0	2.707e-001	2.707e-001	1.975e-001	1.975e-001	8.960e-002	9.110e-001	7.000e-001	# * 
 524.0	2.710e-001	2.710e-001	1.987e-001	1.987e-001	8.908e-002	9.087e-001	7.000e-001	# * 
 526.0	2.726e-001	2.726e-001	2.014e-001	2.014e-001	8.754e-002	9.052e-001	7.000e-001	# * 
 528.0	2.729e-001	2.729e-001	2.019e-001	2.020e-001	8.722e-002	9.042e-001	7.000e-001	# * 
 530.0	2.734e-001	2.734e-001	2.044e-001	2.044e-001	8.607e-002	8.980e-001	7.000e-001	# * 
 532.0	2.732e-001	2.732e-001	2.055e-001	2.055e-001	8.576e-002	8.940e-001	7.000e-001	# * 
 534.0	2.739e-001	3.020e-001	2.060e-001	1.904e-001	8.534e-002	8.946e-001	7.000e-001	# * 
 536.0	2.731e-001	2.731e-001	2.059e-001	2.059e-001	8.560e-002	8.923e-001	7.000e-001	# * 
 538.0	2.732e-001	2.732e-001	2.075e-001	2.075e-001	8.499e-002	8.879e-001	7.000e-001	# * 
 540.0	2.725e-001	2.725e-001	2.068e-001	2.068e-001	8.547e-002	8.875e-001	7.000e-001	# * 
 542.0	2.720e-001	2.720e-001	2.073e-001	2.073e-001	8.550e-002	8.849e-001	7.000e-001	# * 
 544.0	2.699e-001	2.699e-001	2.069e-001	2.069e-001	8.633e-002	8.796e-001	7.000e-001	# * 
 546.0	2.704e-001	2.704e-001	2.065e-001	2.065e-001	8.634e-002	8.824e-001	7.000e-001	# * 
 548.0	2.686e-001	2.686e-001	2.058e-001	2.058e-001	8.722e-002	8.788e-001	7.000e-001	# * 
 550.0	2.669e-001	2.669e-001	2.053e-001	2.053e-001	8.801e-002	8.742e-001	7.000e-001	# * 
 552.0	2.662e-001	2.662e-001	2.050e-001	2.050e-001	8.837e-002	8.731e-001	7.000e-001	# * 
 554.0	2.669e-001	2.669e-001	2.058e-001	2.058e-001	8.783e-002	8.728e-001	7.000e-001	# * 
 556.0	2.674e-001	2.674e-001	2.063e-001	2.063e-001	8.745e-002	8.728e-001	7.000e-001	# * 
 558.0	2.686e-001	2.686e-001	2.078e-001	2.078e-001	8.653e-002	8.721e-001	7.000e-001	# * 
 560.0	2.696e-001	2.696e-001	2.094e-001	2.094e-001	8.558e-002	8.711e-001	7.000e-001	# * 
 562.0	2.704e-001	2.704e-001	2.118e-001	2.118e-001	8.437e-002	8.664e-001	7.000e-001	# * 
 564.0	2.718e-001	2.718e-001	2.129e-001	2.129e-001	8.351e-002	8.671e-001	7.000e-001	# * 
 566.0	2.725e-001	2.725e-001	2.150e-001	2.150e-001	8.247e-002	8.632e-001	7.000e-001	# * 
 568.0	2.743e-001	2.743e-001	2.179e-001	2.179e-001	8.085e-002	8.599e-001	7.000e-001	# * 
 570.0	2.751e-001	2.751e-001	2.201e-001	2.201e-001	7.982e-002	8.564e-001	7.000e-001	# * 
 572.0	2.760e-001	2.760e-001	2.213e-001	2.212e-001	7.911e-002	8.558e-001	7.000e-001	# * 
 574.0	2.757e-001	2.757e-001	2.227e-001	2.227e-001	7.874e-002	8.497e-001	7.000e-001	# * 
 576.0	2.753e-001	2.753e-001	2.237e-001	2.237e-001	7.850e-002	8.459e-001	7.000e-001	# * 
 578.0	2.755e-001	2.756e-001	2.237e-001	2.237e-001	7.839e-002	8.471e-001	7.000e-001	# * 
 580.0	2.745e-001	2.745e-001	2.244e-001	2.244e-001	7.848e-002	8.417e-001	7.000e-001	# * 
 582.0	2.742e-001	2.742e-001	2.244e-001	2.244e-001	7.858e-002	8.406e-001	7.000e-001	# * 
 584.0	2.735e-001	2.735e-001	2.250e-001	2.250e-001	7.858e-002	8.369e-001	7.000e-001	# * 
 586.0	2.731e-001	2.731e-001	2.257e-001	2.257e-001	7.846e-002	8.334e-001	7.000e-001	# * 
 588.0	2.721e-001	2.721e-001	2.261e-001	2.261e-001	7.860e-002	8.292e-001	7.000e-001	# * 
 590.0	2.720e-001	2.720e-001	2.265e-001	2.265e-001	7.846e-002	8.279e-001	7.000e-001	# * 
 592.0	2.716e-001	2.716e-001	2.273e-001	2.273e-001	7.834e-002	8.247e-001	7.000e-001	# * 
 594.0	2.718e-001	2.718e-001	2.278e-001	2.278e-001	7.810e-002	8.239e-001	7.000e-001	# * 
 596.0	2.733e-001	2.733e-001	2.292e-001	2.292e-001	7.711e-002	8.245e-001	7.000e-001	# * 
 598.0	2.717e-001	2.717e-001	2.295e-001	2.295e-001	7.749e-002	8.196e-001	7.000e-001	# * 
 600.0	2.716e-001	2.716e-001	2.310e-001	2.310e-001	7.708e-002	8.151e-001	7.000e-001	# * 
 602.0	2.723e-001	2.723e-001	2.313e-001	2.313e-001	7.671e-002	8.162e-001	7.000e-001	# * 
 604.0	2.724e-001	2.724e-001	2.324e-001	2.324e-001	7.633e-002	8.133e-001	7.000e-001	# * 
 606.0	2.726e-001	2.726e-001	2.330e-001	2.330e-001	7.608e-002	8.126e-001	7.000e-001	# * 
 608.0	2.721e-001	2.721e-001	2.334e-001	2.334e-001	7.607e-002	8.096e-001	7.000e-001	# * 
 610.0	2.720e-001	2.720e-001	2.348e-001	2.348e-001	7.563e-002	8.058e-001	7.000e-001	# * 
 612.0	2.722e-001	2.722e-001	2.347e-001	2.347e-001	7.560e-002	8.059e-001	7.000e-001	# * 
 614.0	2.712e-001	2.712e-001	2.352e-001	2.352e-001	7.569e-002	8.024e-001	7.000e-001	# * 
 616.0	2.714e-001	2.714e-001	2.363e-001	2.363e-001	7.529e-002	8.000e-001	7.000e-001	# * 
 618.0	2.708e-001	2.708e-001	2.367e-001	2.367e-001	7.533e-002	7.970e-001	7.000e-001	# * 
 620.0	2.697e-001	2.697e-001	2.366e-001	2.366e-001	7.570e-002	7.949e-001	7.000e-001	# * 
 622.0	2.683e-001	2.683e-001	2.367e-001	2.367e-001	7.613e-002	7.901e-001	7.000e-001	# * 
 624.0	2.677e-001	2.678e-001	2.372e-001	2.371e-001	7.613e-002	7.873e-001	7.000e-001	# * 
 626.0	2.673e-001	2.673e-001	2.376e-001	2.375e-001	7.616e-002	7.854e-001	7.000e-001	# * 
 628.0	2.669e-001	2.669e-001	2.375e-001	2.375e-001	7.635e-002	7.839e-001	7.000e-001	# * 
 630.0	2.665e-001	2.665e-001	2.375e-001	2.375e-001	7.648e-002	7.830e-001	7.000e-001	# * 
 632.0	2.663e-001	2.663e-001	2.384e-001	2.384e-001	7.623e-002	7.799e-001	7.000e-001	# * 
 634.0	2.651e-001	2.651e-001	2.381e-001	2.381e-001	7.674e-002	7.778e-001	7.000e-001	# * 
 636.0	2.652e-001	2.652e-001	2.390e-001	2.390e-001	7.641e-002	7.759e-001	7.000e-001	# * 
 638.0	2.650e-001	2.650e-001	2.391e-001	2.391e-001	7.645e-002	7.747e-001	7.000e-001	# * 
 640.0	2.641e-001	2.641e-001	2.403e-001	2.403e-001	7.635e-002	7.685e-001	7.000e-001	# * 
 642.0	2.642e-001	2.642e-001	2.403e-001	2.403e-001	7.628e-002	7.690e-001	7.000e-001	# * 
 644.0	2.642e-001	2.641e-001	2.409e-001	2.409e-001	7.611e-002	7.673e-001	7.000e-001	# * 
 646.0	2.631e-001	2.631e-001	2.415e-001	2.415e-001	7.624e-002	7.628e-001	7.000e-001	# * 
 648.0	2.637e-001	2.637e-001	2.421e-001	2.421e-001	7.582e-002	7.628e-001	7.000e-001	# * 
 650.0	2.638e-001	2.638e-001	2.434e-001	2.434e-001	7.534e-002	7.596e-001	7.000e-001	# * 
 652.0	2.626e-001	2.626e-001	2.442e-001	2.442e-001	7.542e-002	7.546e-001	7.000e-001	# * 
 654.0	2.634e-001	2.634e-001	2.443e-001	2.443e-001	7.516e-002	7.564e-001	7.000e-001	# * 
 656.0	2.636e-001	2.636e-001	2.452e-001	2.452e-001	7.477e-002	7.551e-001	7.000e-001	# * 
 658.0	2.633e-001	2.633e-001	2.464e-001	2.464e-001	7.450e-002	7.508e-001	7.000e-001	# * 
 660.0	2.635e-001	2.635e-001	2.464e-001	2.464e-001	7.446e-002	7.513e-001	7.000e-001	# * 
 662.0	2.631e-001	2.631e-001	2.475e-001	2.475e-001	7.422e-002	7.477e-001	7.000e-001	# * 
 664.0	2.627e-001	2.627e-001	2.482e-001	2.482e-001	7.413e-002	7.447e-001	7.000e-001	# * 
 666.0	2.630e-001	2.631e-001	2.490e-001	2.490e-001	7.371e-002	7.439e-001	7.000e-001	# * 
 668.0	2.627e-001	2.627e-001	2.495e-001	2.495e-001	7.370e-002	7.423e-001	7.000e-001	# * 
 670.0	2.625e-001	2.625e-001	2.497e-001	2.497e-001	7.367e-002	7.414e-001	7.000e-001	# * 
 672.0	2.623e-001	2.623e-001	2.502e-001	2.502e-001	7.359e-002	7.397e-001	7.000e-001	# * 
 674.0	2.618e-001	2.618e-001	2.513e-001	2.513e-001	7.334e-002	7.356e-001	7.000e-001	# * 
 676.0	2.621e-001	2.621e-001	2.513e-001	2.513e-001	7.325e-002	7.365e-001	7.000e-001	# * 
 678.0	2.615e-001	2.615e-001	2.523e-001	2.523e-001	7.315e-002	7.318e-001	7.000e-001	# * 
 680.0	2.612e-001	2.424e-001	2.520e-001	2.722e-001	7.333e-002	7.319e-001	7.000e-001	# * 
 682.0	2.611e-001	2.611e-001	2.539e-001	2.539e-001	7.271e-002	7.274e-001	7.000e-001	# * 
 684.0	2.606e-001	2.606e-001	2.544e-001	2.544e-001	7.270e-002	7.244e-001	7.000e-001	# * 
 686.0	2.605e-001	2.605e-001	2.548e-001	2.548e-001	7.264e-002	7.234e-001	7.000e-001	# * 
 688.0	2.606e-001	2.606e-001	2.556e-001	2.556e-001	7.239e-002	7.218e-001	7.000e-001	# * 
 690.0	2.603e-001	2.603e-001	2.559e-001	2.559e-001	7.235e-002	7.202e-001	7.000e-001	# * 
 692.0	2.602e-001	2.602e-001	2.571e-001	2.571e-001	7.200e-002	7.170e-001	7.000e-001	# * 
 694.0	2.601e-001	2.601e-001	2.576e-001	2.576e-001	7.188e-002	7.155e-001	7.000e-001	# * 
 696.0	2.594e-001	2.594e-001	2.581e-001	2.581e-001	7.196e-002	7.124e-001	7.000e-001	# * 
 698.0	2.598e-001	2.598e-001	2.585e-001	2.585e-001	7.170e-002	7.123e-001	7.000e-001	# * 
 700.0	2.596e-001	2.596e-001	2.602e-001	2.602e-001	7.122e-002	7.080e-001	7.000e-001	# * 
 702.0	2.591e-001	2.591e-001	2.604e-001	2.604e-001	7.128e-002	7.064e-001	7.000e-001	# * 
 704.0	2.593e-001	2.593e-001	2.610e-001	2.610e-001	7.108e-002	7.056e-001	7.000e-001	# * 
 706.0	2.592e-001	2.592e-001	2.619e-001	2.619e-001	7.082e-002	7.031e-001	7.000e-001	# * 
 708.0	2.587e-001	2.587e-001	2.624e-001	2.624e-001	7.084e-002	7.011e-001	7.000e-001	# * 
 710.0	2.588e-001	2.588e-001	2.624e-001	2.624e-001	7.081e-002	7.013e-001	7.000e-001	# * 
 712.0	2.588e-001	2.588e-001	2.639e-001	2.639e-001	7.031e-002	6.980e-001	7.000e-001	# * 
 714.0	2.582e-001	2.582e-001	2.641e-001	2.641e-001	7.038e-002	6.961e-001	7.000e-001	# * 
 716.0	2.583e-001	2.583e-001	2.656e-001	2.656e-001	6.986e-002	6.930e-001	7.000e-001	# * 
 718.0	2.581e-001	2.581e-001	2.656e-001	2.655e-001	6.993e-002	6.922e-001	7.000e-001	# * 
 720.0	2.579e-001	2.579e-001	2.658e-001	2.658e-001	6.989e-002	6.917e-001	7.000e-001	# * 
 722.0	2.577e-001	2.577e-001	2.669e-001	2.669e-001	6.961e-002	6.888e-001	7.000e-001	# * 
 724.0	2.578e-001	2.578e-001	2.677e-001	2.677e-001	6.934e-002	6.864e-001	7.000e-001	# * 
 726.0	2.574e-001	2.574e-001	2.684e-001	2.684e-001	6.924e-002	6.840e-001	7.000e-001	# * 
 728.0	2.576e-001	2.576e-001	2.691e-001	2.691e-001	6.893e-002	6.831e-001	7.000e-001	# * 
 730.0	2.572e-001	2.572e-001	2.693e-001	2.693e-001	6.899e-002	6.816e-001	7.000e-001	# * 
 732.0	2.569e-001	2.569e-001	2.702e-001	2.702e-001	6.883e-002	6.791e-001	7.000e-001	# * 
 734.0	2.567e-001	2.567e-001	2.704e-001	2.704e-001	6.877e-002	6.785e-001	7.000e-001	# * 
 736.0	2.566e-001	2.566e-001	2.710e-001	2.710e-001	6.862e-002	6.770e-001	7.000e-001	# * 
 738.0	2.563e-001	2.563e-001	2.719e-001	2.719e-001	6.846e-002	6.740e-001	7.000e-001	# * 
 740.0	2.563e-001	2.563e-001	2.725e-001	2.724e-001	6.829e-002	6.726e-001	7.000e-001	# * 
 742.0	2.556e-001	2.556e-001	2.727e-001	2.727e-001	6.842e-002	6.703e-001	7.000e-001	# * 
 744.0	2.551e-001	2.551e-001	2.731e-001	2.731e-001	6.849e-002	6.684e-001	7.000e-001	# * 
 746.0	2.553e-001	2.554e-001	2.740e-001	2.740e-001	6.813e-002	6.670e-001	7.000e-001	# * 
 748.0	2.553e-001	2.553e-001	2.745e-001	2.745e-001	6.802e-002	6.657e-001	7.000e-001	# * 
 750.0	2.547e-001	2.547e-001	2.752e-001	2.752e-001	6.802e-002	6.631e-001	7.000e-001	# * 
 752.0	2.543e-001	2.543e-001	2.754e-001	2.754e-001	6.811e-002	6.612e-001	7.000e-001	# * 
 754.0	2.542e-001	2.542e-001	2.769e-001	2.769e-001	6.765e-002	6.579e-001	7.000e-001	# * 
 756.0	2.541e-001	2.541e-001	2.771e-001	2.771e-001	6.762e-002	6.571e-001	7.000e-001	# * 
 758.0	2.537e-001	2.537e-001	2.781e-001	2.781e-001	6.743e-002	6.539e-001	7.000e-001	# * 
 760.0	2.534e-001	2.534e-001	2.780e-001	2.781e-001	6.753e-002	6.537e-001	7.000e-001	# * 
 762.0	2.535e-001	2.535e-001	2.787e-001	2.787e-001	6.730e-002	6.521e-001	7.000e-001	# * 
 764.0	2.531e-001	2.532e-001	2.800e-001	2.800e-001	6.698e-002	6.489e-001	7.000e-001	# * 
 766.0	2.534e-001	2.533e-001	2.804e-001	2.804e-001	6.682e-002	6.490e-001	7.000e-001	# * 
 768.0	2.536e-001	2.536e-001	2.823e-001	2.823e-001	6.619e-002	6.454e-001	7.000e-001	# * 
 770.0	2.539e-001	2.539e-001	2.829e-001	2.829e-001	6.587e-002	6.446e-001	7.000e-001	# * 
 772.0	2.540e-001	2.540e-001	2.840e-001	2.840e-001	6.550e-002	6.425e-001	7.000e-001	# * 
 774.0	2.540e-001	2.540e-001	2.846e-001	2.846e-001	6.530e-002	6.416e-001	7.000e-001	# * 
 776.0	2.540e-001	2.540e-001	2.856e-001	2.856e-001	6.504e-002	6.394e-001	7.000e-001	# * 
 778.0	2.540e-001	2.540e-001	2.867e-001	2.867e-001	6.465e-002	6.374e-001	7.000e-001	# * 
 780.0	2.538e-001	2.538e-001	2.866e-001	2.865e-001	6.473e-002	6.376e-001	7.000e-001	# * 
 782.0	2.540e-001	2.540e-001	2.876e-001	2.876e-001	6.438e-002	6.356e-001	7.000e-001	# * 
 784.0	2.535e-001	2.534e-001	2.889e-001	2.889e-001	6.414e-002	6.320e-001	7.000e-001	# * 
 786.0	2.532e-001	2.532e-001	2.889e-001	2.889e-001	6.422e-002	6.316e-001	7.000e-001	# * 
 788.0	2.533e-001	2.533e-001	2.904e-001	2.904e-001	6.371e-002	6.292e-001	7.000e-001	# * 
 790.0	2.530e-001	2.530e-001	2.912e-001	2.912e-001	6.356e-002	6.266e-001	7.000e-001	# * 
 792.0	2.530e-001	2.530e-001	2.926e-001	2.927e-001	6.311e-002	6.244e-001	7.000e-001	# * 
 794.0	2.536e-001	2.536e-001	2.927e-001	2.927e-001	6.293e-002	6.250e-001	7.000e-001	# * 
 796.0	2.527e-001	2.528e-001	2.932e-001	2.932e-001	6.302e-002	6.226e-001	7.000e-001	# * 
 798.0	2.525e-001	2.525e-001	2.941e-001	2.941e-001	6.283e-002	6.202e-001	7.000e-001	# * 
 800.0	2.524e-001	2.524e-001	2.938e-001	2.938e-001	6.292e-002	6.207e-001	7.000e-001	# * 
 802.0	2.522e-001	2.522e-001	2.954e-001	2.954e-001	6.249e-002	6.180e-001	7.000e-001	# * 
 804.0	2.524e-001	2.524e-001	2.959e-001	2.959e-001	6.232e-002	6.173e-001	7.000e-001	# * 
 806.0	2.519e-001	2.519e-001	2.963e-001	2.963e-001	6.236e-002	6.152e-001	7.000e-001	# * 
 808.0	2.520e-001	2.520e-001	2.968e-001	2.967e-001	6.215e-002	6.150e-001	7.000e-001	# * 
 810.0	2.514e-001	2.514e-001	2.981e-001	2.981e-001	6.193e-002	6.111e-001	7.000e-001	# * 
 812.0	2.514e-001	2.514e-001	2.988e-001	2.988e-001	6.169e-002	6.089e-001	7.000e-001	# * 
 814.0	2.520e-001	2.520e-001	2.998e-001	2.998e-001	6.121e-002	6.088e-001	7.000e-001	# * 
 816.0	2.512e-001	2.512e-001	2.999e-001	2.999e-001	6.136e-002	6.069e-001	7.000e-001	# * 
 818.0	2.512e-001	2.512e-001	3.005e-001	3.005e-001	6.116e-002	6.051e-001	7.000e-001	# * 
 820.0	2.512e-001	2.512e-001	3.015e-001	3.015e-001	6.088e-002	6.038e-001	7.000e-001	# * 
 822.0	2.505e-001	2.505e-001	3.022e-001	3.022e-001	6.086e-002	6.005e-001	7.000e-001	# * 
 824.0	2.512e-001	2.512e-001	3.029e-001	3.029e-001	6.047e-002	6.010e-001	7.000e-001	# * 
 826.0	2.503e-001	2.503e-001	3.032e-001	3.032e-001	6.067e-002	5.989e-001	7.000e-001	# * 
 828.0	2.506e-001	2.506e-001	3.042e-001	3.042e-001	6.033e-002	5.972e-001	7.000e-001	# * 
 830.0	2.505e-001	2.505e-001	3.047e-001	3.047e-001	6.020e-002	5.961e-001	7.000e-001	# * 
 832.0	2.506e-001	2.506e-001	3.059e-001	3.059e-001	5.977e-002	5.944e-001	7.000e-001	# * 
 834.0	2.506e-001	2.506e-001	3.065e-001	3.065e-001	5.959e-002	5.934e-001	7.000e-001	# * 
 836.0	2.506e-001	2.506e-001	3.085e-001	3.085e-001	5.901e-002	5.896e-001	7.000e-001	# * 
 838.0	2.505e-001	2.505e-001	3.089e-001	3.089e-001	5.889e-002	5.887e-001	7.000e-001	# * 
 840.0	2.506e-001	2.505e-001	3.089e-001	3.089e-001	5.888e-002	5.891e-001	7.000e-001	# * 
 842.0	2.497e-001	2.497e-001	3.103e-001	3.103e-001	5.874e-002	5.842e-001	7.000e-001	# * 
 844.0	2.506e-001	2.506e-001	3.108e-001	3.108e-001	5.832e-002	5.851e-001	7.000e-001	# * 
 846.0	2.495e-001	2.496e-001	3.115e-001	3.115e-001	5.844e-002	5.818e-001	7.000e-001	# * 
 848.0	2.502e-001	2.502e-001	3.125e-001	3.125e-001	5.798e-002	5.813e-001	7.000e-001	# * 
 850.0	2.499e-001	2.499e-001	3.136e-001	3.136e-001	5.772e-002	5.786e-001	7.000e-001	# * 
 852.0	2.498e-001	2.498e-001	3.146e-001	3.147e-001	5.739e-002	5.769e-001	7.000e-001	# * 
 854.0	2.502e-001	2.502e-001	3.146e-001	3.145e-001	5.728e-002	5.780e-001	7.000e-001	# * 
 856.0	2.500e-001	2.500e-001	3.164e-001	3.164e-001	5.689e-002	5.741e-001	7.000e-001	# * 
 858.0	2.504e-001	2.504e-001	3.161e-001	3.161e-001	5.680e-002	5.757e-001	7.000e-001	# * 
 860.0	2.497e-001	2.497e-001	3.182e-001	3.182e-001	5.648e-002	5.703e-001	7.000e-001	# * 
 862.0	2.503e-001	2.503e-001	3.183e-001	3.183e-001	5.625e-002	5.711e-001	7.000e-001	# * 
 864.0	2.494e-001	2.494e-001	3.193e-001	3.193e-001	5.632e-002	5.677e-001	7.000e-001	# * 
 866.0	2.494e-001	2.494e-001	3.195e-001	3.195e-001	5.627e-002	5.672e-001	7.000e-001	# * 
 868.0	2.494e-001	2.494e-001	3.207e-001	3.207e-001	5.594e-002	5.653e-001	7.000e-001	# * 
 870.0	2.490e-001	2.490e-001	3.212e-001	3.212e-001	5.590e-002	5.633e-001	7.000e-001	# * 
 872.0	2.493e-001	2.493e-001	3.215e-001	3.215e-001	5.575e-002	5.643e-001	7.000e-001	# * 
 874.0	2.486e-001	2.486e-001	3.216e-001	3.216e-001	5.589e-002	5.623e-001	7.000e-001	# * 
 876.0	2.479e-001	2.479e-001	3.228e-001	3.228e-001	5.570e-002	5.581e-001	7.000e-001	# * 
 878.0	2.480e-001	2.480e-001	3.235e-001	3.235e-001	5.546e-002	5.575e-001	7.000e-001	# * 
 880.0	2.478e-001	2.478e-001	3.239e-001	3.239e-001	5.540e-002	5.563e-001	7.000e-001	# * 
 882.0	2.484e-001	2.484e-001	3.247e-001	3.247e-001	5.503e-002	5.561e-001	7.000e-001	# * 
 884.0	2.476e-001	2.476e-001	3.253e-001	3.253e-001	5.504e-002	5.543e-001	7.000e-001	# * 
 886.0	2.476e-001	2.477e-001	3.261e-001	3.261e-001	5.480e-002	5.529e-001	7.000e-001	# * 
 888.0	2.474e-001	2.474e-001	3.268e-001	3.268e-001	5.470e-002	5.513e-001	7.000e-001	# * 
 890.0	2.468e-001	2.468e-001	3.279e-001	3.279e-001	5.455e-002	5.484e-001	7.000e-001	# * 
 892.0	2.462e-001	2.462e-001	3.272e-001	3.272e-001	5.491e-002	5.484e-001	7.000e-001	# * 
 894.0	2.464e-001	2.464e-001	3.279e-001	3.279e-001	5.467e-002	5.473e-001	7.000e-001	# * 
 896.0	2.460e-001	2.460e-001	3.291e-001	3.291e-001	5.443e-002	5.444e-001	7.000e-001	# * 
 898.0	2.449e-001	2.449e-001	3.282e-001	3.282e-001	5.496e-002	5.436e-001	7.000e-001	# * 
 900.0	2.444e-001	2.444e-001	3.273e-001	3.273e-001	5.535e-002	5.441e-001	7.000e-001	# * 
 902.0	2.438e-001	2.438e-001	3.277e-001	3.277e-001	5.543e-002	5.422e-001	7.000e-001	# * 
 904.0	2.424e-001	2.424e-001	3.274e-001	3.274e-001	5.585e-002	5.397e-001	7.000e-001	# * 
 906.0	2.413e-001	2.413e-001	3.275e-001	3.275e-001	5.615e-002	5.373e-001	7.000e-001	# * 
 908.0	2.401e-001	2.401e-001	3.264e-001	3.264e-001	5.681e-002	5.365e-001	7.000e-001	# * 
 910.0	2.382e-001	2.382e-001	3.246e-001	3.245e-001	5.792e-002	5.357e-001	7.000e-001	# * 
 912.0	2.372e-001	2.372e-001	3.243e-001	3.243e-001	5.833e-002	5.340e-001	7.000e-001	# * 
 914.0	2.358e-001	2.358e-001	3.235e-001	3.235e-001	5.904e-002	5.323e-001	7.000e-001	# * 
 916.0	2.352e-001	2.352e-001	3.240e-001	3.240e-001	5.908e-002	5.307e-001	7.000e-001	# * 
 918.0	2.349e-001	2.349e-001	3.246e-001	3.246e-001	5.898e-002	5.296e-001	7.000e-001	# * 
 920.0	2.349e-001	2.349e-001	3.245e-001	3.245e-001	5.900e-002	5.291e-001	7.000e-001	# * 
 922.0	2.348e-001	2.348e-001	3.245e-001	3.245e-001	5.904e-002	5.290e-001	7.000e-001	# * 
 924.0	2.332e-001	2.332e-001	3.255e-001	3.255e-001	5.928e-002	5.239e-001	7.000e-001	# * 
 926.0	2.332e-001	2.331e-001	3.245e-001	3.245e-001	5.951e-002	5.259e-001	7.000e-001	# * 
 928.0	2.323e-001	2.323e-001	3.250e-001	3.250e-001	5.971e-002	5.231e-001	7.000e-001	# * 
 930.0	2.319e-001	2.319e-001	3.261e-001	3.261e-001	5.951e-002	5.208e-001	7.000e-001	# * 
 932.0	2.327e-001	2.328e-001	3.268e-001	3.268e-001	5.904e-002	5.215e-001	7.000e-001	# * 
 934.0	2.332e-001	2.332e-001	3.279e-001	3.279e-001	5.853e-002	5.206e-001	7.000e-001	# * 
 936.0	2.341e-001	2.340e-001	3.307e-001	3.307e-001	5.753e-002	5.176e-001	7.000e-001	# * 
 938.0	2.357e-001	2.357e-001	3.350e-001	3.350e-001	5.582e-002	5.146e-001	7.000e-001	# * 
 940.0	2.371e-001	2.371e-001	3.369e-001	3.369e-001	5.480e-002	5.148e-001	7.000e-001	# * 
 942.0	2.396e-001	2.396e-001	3.402e-001	3.402e-001	5.317e-002	5.144e-001	7.000e-001	# * 
 944.0	2.408e-001	2.408e-001	3.432e-001	3.432e-001	5.203e-002	5.116e-001	7.000e-001	# * 
 946.0	2.424e-001	2.424e-001	3.452e-001	3.452e-001	5.096e-002	5.119e-001	7.000e-001	# * 
 948.0	2.429e-001	2.429e-001	3.477e-001	3.477e-001	5.013e-002	5.093e-001	7.000e-001	# * 
 950.0	2.433e-001	2.433e-001	3.492e-001	3.493e-001	4.957e-002	5.080e-001	7.000e-001	# * 
 952.0	2.438e-001	2.438e-001	3.516e-001	3.516e-001	4.883e-002	5.054e-001	7.000e-001	# * 
 954.0	2.448e-001	2.448e-001	3.530e-001	3.530e-001	4.818e-002	5.053e-001	7.000e-001	# * 
 956.0	2.453e-001	2.453e-001	3.545e-001	3.545e-001	4.763e-002	5.041e-001	7.000e-001	# * 
 958.0	2.457e-001	2.457e-001	3.559e-001	3.559e-001	4.712e-002	5.028e-001	7.000e-001	# * 
 960.0	2.460e-001	2.460e-001	3.576e-001	3.576e-001	4.660e-002	5.006e-001	7.000e-001	# * 
 962.0	2.462e-001	2.462e-001	3.587e-001	3.587e-001	4.626e-002	4.993e-001	7.000e-001	# * 
 964.0	2.466e-001	2.466e-001	3.604e-001	3.604e-001	4.572e-002	4.977e-001	7.000e-001	# * 
 966.0	2.467e-001	2.467e-001	3.610e-001	3.610e-001	4.550e-002	4.970e-001	7.000e-001	# * 
 968.0	2.469e-001	2.469e-001	3.622e-001	3.621e-001	4.517e-002	4.950e-001	7.000e-001	# * 
 970.0	2.472e-001	2.472e-001	3.637e-001	3.636e-001	4.467e-002	4.936e-001	7.000e-001	# * 
 972.0	2.469e-001	2.469e-001	3.639e-001	3.639e-001	4.464e-002	4.928e-001	7.000e-001	# * 
 974.0	2.471e-001	2.471e-001	3.649e-001	3.649e-001	4.430e-002	4.919e-001	7.000e-001	# * 
 976.0	2.469e-001	2.469e-001	3.661e-001	3.661e-001	4.406e-002	4.896e-001	7.000e-001	# * 
 978.0	2.472e-001	2.472e-001	3.671e-001	3.671e-001	4.370e-002	4.887e-001	7.000e-001	# * 
 980.0	2.475e-001	2.475e-001	3.678e-001	3.678e-001	4.342e-002	4.886e-001	7.000e-001	# * 
 982.0	2.465e-001	2.465e-001	3.680e-001	3.680e-001	4.361e-002	4.861e-001	7.000e-001	# * 
 984.0	2.465e-001	2.465e-001	3.695e-001	3.695e-001	4.323e-002	4.846e-001	7.000e-001	# * 
 986.0	2.462e-001	2.462e-001	3.702e-001	3.702e-001	4.312e-002	4.828e-001	7.000e-001	# * 
 988.0	2.461e-001	2.461e-001	3.705e-001	3.705e-001	4.303e-002	4.824e-001	7.000e-001	# * 
 990.0	2.460e-001	2.460e-001	3.715e-001	3.715e-001	4.282e-002	4.811e-001	7.000e-001	# * 
 992.0	2.453e-001	2.453e-001	3.719e-001	3.719e-001	4.287e-002	4.793e-001	7.000e-001	# * 
 994.0	2.459e-001	2.459e-001	3.724e-001	3.724e-001	4.260e-002	4.795e-001	7.000e-001	# * 
 996.0	2.451e-001	2.451e-001	3.729e-001	3.729e-001	4.266e-002	4.777e-001	7.000e-001	# * 
 998.0	2.442e-001	2.442e-001	3.724e-001	3.725e-001	4.304e-002	4.765e-001	7.000e-001	# * 
1000.0	2.437e-001	2.437e-001	3.736e-001	3.736e-001	4.282e-002	4.742e-001	7.000e-001	# * 
1002.0	2.437e-001	2.437e-001	3.736e-001	3.737e-001	4.282e-002	4.738e-001	7.000e-001	# * 
1004.0	2.430e-001	2.429e-001	3.736e-001	3.736e-001	4.302e-002	4.729e-001	7.000e-001	# * 
1006.0	2.429e-001	2.428e-001	3.749e-001	3.749e-001	4.277e-002	4.713e-001	7.000e-001	# * 
1008.0	2.418e-001	2.418e-001	3.744e-001	3.744e-001	4.320e-002	4.698e-001	7.000e-001	# * 
1010.0	2.415e-001	2.415e-001	3.741e-001	3.741e-001	4.335e-002	4.697e-001	7.000e-001	# * 
1012.0	2.404e-001	2.404e-001	3.749e-001	3.749e-001	4.346e-002	4.669e-001	7.000e-001	# * 
1014.0	2.399e-001	2.399e-001	3.743e-001	3.743e-001	4.371e-002	4.672e-001	7.000e-001	# * 
1016.0	2.389e-001	2.389e-001	3.744e-001	3.744e-001	4.394e-002	4.652e-001	7.000e-001	# * 
1018.0	2.388e-001	2.388e-001	3.743e-001	3.743e-001	4.405e-002	4.650e-001	7.000e-001	# * 
1020.0	2.378e-001	2.378e-001	3.744e-001	3.744e-001	4.421e-002	4.632e-001	7.000e-001	# * 
1022.0	2.384e-001	2.384e-001	3.759e-001	3.759e-001	4.370e-002	4.622e-001	7.000e-001	# * 
1024.0	2.376e-001	2.376e-001	3.758e-001	3.758e-001	4.388e-002	4.608e-001	7.000e-001	# * 
1026.0	2.379e-001	2.379e-001	3.770e-001	3.770e-001	4.356e-002	4.594e-001	7.000e-001	# * 
1028.0	2.376e-001	2.376e-001	3.779e-001	3.779e-001	4.329e-002	4.584e-001	7.000e-001	# * 
1030.0	2.366e-001	2.366e-001	3.771e-001	3.771e-001	4.378e-002	4.572e-001	7.000e-001	# * 
1032.0	2.371e-001	2.370e-001	3.786e-001	3.786e-001	4.327e-002	4.561e-001	7.000e-001	# * 
1034.0	2.363e-001	2.363e-001	3.788e-001	3.787e-001	4.341e-002	4.548e-001	7.000e-001	# * 
1036.0	2.355e-001	2.355e-001	3.791e-001	3.791e-001	4.354e-002	4.533e-001	7.000e-001	# * 
1038.0	2.363e-001	2.363e-001	3.805e-001	3.805e-001	4.299e-002	4.529e-001	7.000e-001	# * 
1040.0	2.352e-001	2.352e-001	3.803e-001	3.803e-001	4.327e-002	4.513e-001	7.000e-001	# * 
1042.0	2.355e-001	2.355e-001	3.814e-001	3.814e-001	4.290e-002	4.504e-001	7.000e-001	# * 
1044.0	2.358e-001	2.358e-001	3.826e-001	3.826e-001	4.251e-002	4.494e-001	7.000e-001	# * 
1046.0	2.344e-001	2.345e-001	3.820e-001	3.820e-001	4.298e-002	4.479e-001	7.000e-001	# * 
1048.0	2.358e-001	2.358e-001	3.846e-001	3.846e-001	4.198e-002	4.466e-001	7.000e-001	# * 
1050.0	2.355e-001	2.355e-001	3.852e-001	3.852e-001	4.185e-002	4.455e-001	7.000e-001	# * 
1052.0	2.352e-001	2.352e-001	3.859e-001	3.859e-001	4.173e-002	4.438e-001	7.000e-001	# * 
1054.0	2.361e-001	2.361e-001	3.878e-001	3.878e-001	4.101e-002	4.434e-001	7.000e-001	# * 
1056.0	2.351e-001	2.351e-001	3.881e-001	3.881e-001	4.116e-002	4.417e-001	7.000e-001	# * 
1058.0	2.360e-001	2.360e-001	3.897e-001	3.897e-001	4.055e-002	4.414e-001	7.000e-001	# * 
1060.0	2.359e-001	2.359e-001	3.907e-001	3.907e-001	4.033e-002	4.401e-001	7.000e-001	# * 
1062.0	2.355e-001	2.355e-001	3.909e-001	3.909e-001	4.036e-002	4.391e-001	7.000e-001	# * 
1064.0	2.366e-001	2.366e-001	3.934e-001	3.934e-001	3.944e-002	4.382e-001	7.000e-001	# * 
1066.0	2.365e-001	2.365e-001	3.937e-001	3.937e-001	3.936e-002	4.378e-001	7.000e-001	# * 
1068.0	2.361e-001	2.361e-001	3.948e-001	3.948e-001	3.915e-002	4.359e-001	7.000e-001	# * 
1070.0	2.372e-001	2.372e-001	3.966e-001	3.966e-001	3.845e-002	4.355e-001	7.000e-001	# * 
1072.0	2.358e-001	2.358e-001	3.963e-001	3.963e-001	3.885e-002	4.335e-001	7.000e-001	# * 
1074.0	2.364e-001	2.364e-001	3.979e-001	3.979e-001	3.838e-002	4.324e-001	7.000e-001	# * 
1076.0	2.364e-001	2.364e-001	3.989e-001	3.989e-001	3.809e-002	4.309e-001	7.000e-001	# * 
1078.0	2.361e-001	2.361e-001	3.992e-001	3.992e-001	3.810e-002	4.306e-001	7.000e-001	# * 
1080.0	2.376e-001	2.376e-001	4.017e-001	4.017e-001	3.715e-002	4.299e-001	7.000e-001	# * 
1082.0	2.360e-001	2.360e-001	4.014e-001	4.014e-001	3.752e-002	4.275e-001	7.000e-001	# * 
1084.0	2.366e-001	2.366e-001	4.029e-001	4.029e-001	3.706e-002	4.261e-001	7.000e-001	# * 
1086.0	2.373e-001	2.373e-001	4.042e-001	4.042e-001	3.653e-002	4.257e-001	7.000e-001	# * 
1088.0	2.359e-001	2.359e-001	4.037e-001	4.037e-001	3.692e-002	4.246e-001	7.000e-001	# * 
1090.0	2.365e-001	2.365e-001	4.062e-001	4.062e-001	3.621e-002	4.229e-001	7.000e-001	# * 
1092.0	2.366e-001	2.366e-001	4.072e-001	4.071e-001	3.589e-002	4.225e-001	7.000e-001	# * 
1094.0	2.363e-001	2.363e-001	4.076e-001	4.076e-001	3.587e-002	4.213e-001	7.000e-001	# * 
1096.0	2.376e-001	2.376e-001	4.098e-001	4.098e-001	3.506e-002	4.206e-001	7.000e-001	# * 
1098.0	2.361e-001	2.361e-001	4.092e-001	4.092e-001	3.544e-002	4.195e-001	7.000e-001	# * 
1100.0	2.363e-001	2.363e-001	4.106e-001	4.106e-001	3.511e-002	4.181e-001	7.000e-001	# * 
1102.0	2.367e-001	2.367e-001	4.115e-001	4.115e-001	3.476e-002	4.175e-001	7.000e-001	# * 
1104.0	2.355e-001	2.354e-001	4.103e-001	4.103e-001	3.531e-002	4.167e-001	7.000e-001	# * 
1106.0	2.356e-001	2.356e-001	4.127e-001	4.127e-001	3.476e-002	4.140e-001	7.000e-001	# * 
1108.0	2.353e-001	2.353e-001	4.125e-001	4.125e-001	3.482e-002	4.141e-001	7.000e-001	# * 
1110.0	2.349e-001	2.349e-001	4.131e-001	4.130e-001	3.480e-002	4.129e-001	7.000e-001	# * 
1112.0	2.351e-001	2.351e-001	4.152e-001	4.153e-001	3.430e-002	4.105e-001	7.000e-001	# * 
1114.0	2.340e-001	2.340e-001	4.139e-001	4.139e-001	3.480e-002	4.106e-001	7.000e-001	# * 
1116.0	2.337e-001	2.337e-001	4.148e-001	4.148e-001	3.468e-002	4.093e-001	7.000e-001	# * 
1118.0	2.339e-001	2.339e-001	4.157e-001	4.157e-001	3.444e-002	4.081e-001	7.000e-001	# * 
1120.0	2.326e-001	2.326e-001	4.150e-001	4.151e-001	3.488e-002	4.070e-001	7.000e-001	# * 
1122.0	2.327e-001	2.328e-001	4.161e-001	4.161e-001	3.470e-002	4.057e-001	7.000e-001	# * 
1124.0	2.317e-001	2.317e-001	4.155e-001	4.155e-001	3.508e-002	4.049e-001	7.000e-001	# * 
1126.0	2.310e-001	2.310e-001	4.153e-001	4.153e-001	3.531e-002	4.040e-001	7.000e-001	# * 
1128.0	2.308e-001	2.308e-001	4.158e-001	4.158e-001	3.527e-002	4.028e-001	7.000e-001	# * 
1130.0	2.286e-001	2.286e-001	4.135e-001	4.135e-001	3.636e-002	4.021e-001	7.000e-001	# * 
1132.0	2.271e-001	2.271e-001	4.131e-001	4.131e-001	3.688e-002	4.002e-001	7.000e-001	# * 
1134.0	2.254e-001	2.254e-001	4.111e-001	4.111e-001	3.788e-002	3.999e-001	7.000e-001	# * 
1136.0	2.222e-001	2.222e-001	4.087e-001	4.087e-001	3.936e-002	3.972e-001	7.000e-001	# * 
1138.0	2.205e-001	2.205e-001	4.056e-001	4.056e-001	4.063e-002	3.982e-001	7.000e-001	# * 
1140.0	2.169e-001	2.169e-001	4.016e-001	4.016e-001	4.290e-002	3.967e-001	7.000e-001	# * 
1142.0	2.139e-001	2.139e-001	3.977e-001	3.977e-001	4.487e-002	3.961e-001	7.000e-001	# * 
1144.0	2.104e-001	2.104e-001	3.942e-001	3.942e-001	4.683e-002	3.948e-001	7.000e-001	# * 
1146.0	2.074e-001	2.074e-001	3.903e-001	3.903e-001	4.903e-002	3.942e-001	7.000e-001	# * 
1148.0	2.041e-001	2.041e-001	3.866e-001	3.866e-001	5.105e-002	3.931e-001	7.000e-001	# * 
1150.0	2.005e-001	2.005e-001	3.824e-001	3.824e-001	5.368e-002	3.917e-001	7.000e-001	# * 
1152.0	1.977e-001	1.977e-001	3.790e-001	3.790e-001	5.562e-002	3.909e-001	7.000e-001	# * 
1154.0	1.966e-001	1.966e-001	3.780e-001	3.780e-001	5.639e-002	3.902e-001	7.000e-001	# * 
1156.0	1.957e-001	1.957e-001	3.775e-001	3.775e-001	5.687e-002	3.895e-001	7.000e-001	# * 
1158.0	1.948e-001	1.948e-001	3.770e-001	3.771e-001	5.739e-002	3.884e-001	7.000e-001	# * 
1160.0	1.930e-001	1.930e-001	3.749e-001	3.749e-001	5.867e-002	3.878e-001	7.000e-001	# * 
1162.0	1.902e-001	1.902e-001	3.712e-001	3.712e-001	6.078e-002	3.872e-001	7.000e-001	# * 
1164.0	1.861e-001	1.861e-001	3.666e-001	3.666e-001	6.405e-002	3.856e-001	7.000e-001	# * 
1166.0	1.826e-001	1.826e-001	3.619e-001	3.619e-001	6.692e-002	3.845e-001	7.000e-001	# * 
1168.0	1.798e-001	1.798e-001	3.583e-001	3.583e-001	6.932e-002	3.839e-001	7.000e-001	# * 
1170.0	1.780e-001	1.780e-001	3.553e-001	3.553e-001	7.111e-002	3.839e-001	7.000e-001	# * 
1172.0	1.756e-001	1.756e-001	3.528e-001	3.528e-001	7.310e-002	3.825e-001	7.000e-001	# * 
1174.0	1.725e-001	1.725e-001	3.486e-001	3.486e-001	7.592e-002	3.817e-001	7.000e-001	# * 
1176.0	1.692e-001	1.692e-001	3.428e-001	3.428e-001	7.968e-002	3.818e-001	7.000e-001	# * 
1178.0	1.656e-001	1.656e-001	3.377e-001	3.377e-001	8.325e-002	3.809e-001	7.000e-001	# * 
1180.0	1.614e-001	1.614e-001	3.312e-001	3.312e-001	8.801e-002	3.801e-001	7.000e-001	# * 
1182.0	1.567e-001	1.567e-001	3.239e-001	3.239e-001	9.346e-002	3.793e-001	7.000e-001	# * 
1184.0	1.510e-001	1.510e-001	3.135e-001	3.135e-001	1.010e-001	3.796e-001	7.000e-001	# * 
1186.0	1.431e-001	1.431e-001	3.002e-001	3.003e-001	1.118e-001	3.785e-001	7.000e-001	# * 
1188.0	1.366e-001	1.366e-001	2.870e-001	2.870e-001	1.224e-001	3.798e-001	7.000e-001	# * 
1190.0	1.309e-001	1.309e-001	2.761e-001	2.761e-001	1.319e-001	3.800e-001	7.000e-001	# * 
1192.0	1.265e-001	1.265e-001	2.681e-001	2.681e-001	1.397e-001	3.792e-001	7.000e-001	# * 
1194.0	1.241e-001	1.241e-001	2.642e-001	2.642e-001	1.441e-001	3.779e-001	7.000e-001	# * 
1196.0	1.230e-001	1.230e-001	2.622e-001	2.622e-001	1.462e-001	3.776e-001	7.000e-001	# * 
1198.0	1.225e-001	1.225e-001	2.621e-001	2.621e-001	1.468e-001	3.765e-001	7.000e-001	# * 
1200.0	1.220e-001	1.220e-001	2.625e-001	2.625e-001	1.472e-001	3.749e-001	7.000e-001	# * 
1202.0	1.207e-001	1.207e-001	2.598e-001	2.598e-001	1.498e-001	3.749e-001	7.000e-001	# * 
1204.0	1.193e-001	1.192e-001	2.569e-001	2.569e-001	1.529e-001	3.748e-001	7.000e-001	# * 
1206.0	1.168e-001	1.168e-001	2.519e-001	2.519e-001	1.581e-001	3.746e-001	7.000e-001	# * 
1208.0	1.139e-001	1.139e-001	2.464e-001	2.465e-001	1.643e-001	3.737e-001	7.000e-001	# * 
1210.0	1.125e-001	1.125e-001	2.436e-001	2.436e-001	1.676e-001	3.734e-001	7.000e-001	# * 
1212.0	1.111e-001	1.111e-001	2.408e-001	2.409e-001	1.709e-001	3.730e-001	7.000e-001	# * 
1214.0	1.108e-001	1.108e-001	2.412e-001	2.412e-001	1.710e-001	3.718e-001	7.000e-001	# * 
1216.0	1.124e-001	1.124e-001	2.451e-001	2.451e-001	1.670e-001	3.713e-001	7.000e-001	# * 
1218.0	1.134e-001	1.134e-001	2.492e-001	2.492e-001	1.637e-001	3.690e-001	7.000e-001	# * 
1220.0	1.176e-001	1.176e-001	2.591e-001	2.591e-001	1.538e-001	3.680e-001	7.000e-001	# * 
1222.0	1.222e-001	1.222e-001	2.706e-001	2.706e-001	1.433e-001	3.661e-001	7.000e-001	# * 
1224.0	1.268e-001	1.268e-001	2.822e-001	2.822e-001	1.333e-001	3.641e-001	7.000e-001	# * 
1226.0	1.340e-001	1.340e-001	2.982e-001	2.982e-001	1.199e-001	3.624e-001	7.000e-001	# * 
1228.0	1.393e-001	1.393e-001	3.096e-001	3.096e-001	1.109e-001	3.614e-001	7.000e-001	# * 
1230.0	1.449e-001	1.449e-001	3.218e-001	3.218e-001	1.019e-001	3.599e-001	7.000e-001	# * 
1232.0	1.507e-001	1.507e-001	3.343e-001	3.343e-001	9.342e-002	3.582e-001	7.000e-001	# * 
1234.0	1.542e-001	1.542e-001	3.435e-001	3.436e-001	8.779e-002	3.555e-001	7.000e-001	# * 
1236.0	1.602e-001	1.602e-001	3.542e-001	3.541e-001	8.065e-002	3.556e-001	7.000e-001	# * 
1238.0	1.647e-001	1.647e-001	3.629e-001	3.629e-001	7.535e-002	3.545e-001	7.000e-001	# * 
1240.0	1.675e-001	1.675e-001	3.695e-001	3.695e-001	7.174e-002	3.531e-001	7.000e-001	# * 
1242.0	1.726e-001	1.726e-001	3.780e-001	3.780e-001	6.654e-002	3.531e-001	7.000e-001	# * 
1244.0	1.750e-001	1.750e-001	3.835e-001	3.835e-001	6.385e-002	3.515e-001	7.000e-001	# * 
1246.0	1.775e-001	1.775e-001	3.898e-001	3.899e-001	6.060e-002	3.496e-001	7.000e-001	# * 
1248.0	1.807e-001	1.807e-001	3.964e-001	3.964e-001	5.728e-002	3.482e-001	7.000e-001	# * 
1250.0	1.821e-001	1.821e-001	4.000e-001	4.000e-001	5.577e-002	3.469e-001	7.000e-001	# * 
1252.0	1.851e-001	1.851e-001	4.056e-001	4.056e-001	5.282e-002	3.461e-001	7.000e-001	# * 
1254.0	1.871e-001	1.871e-001	4.100e-001	4.100e-001	5.075e-002	3.451e-001	7.000e-001	# * 
1256.0	1.882e-001	1.882e-001	4.127e-001	4.127e-001	4.957e-002	3.443e-001	7.000e-001	# * 
1258.0	1.913e-001	1.913e-001	4.185e-001	4.185e-001	4.681e-002	3.438e-001	7.000e-001	# * 
1260.0	1.923e-001	1.923e-001	4.212e-001	4.212e-001	4.569e-002	3.431e-001	7.000e-001	# * 
1262.0	1.938e-001	1.938e-001	4.248e-001	4.248e-001	4.405e-002	3.422e-001	7.000e-001	# * 
1264.0	1.960e-001	1.960e-001	4.300e-001	4.300e-001	4.186e-002	3.405e-001	7.000e-001	# * 
1266.0	1.962e-001	1.962e-001	4.308e-001	4.308e-001	4.151e-002	3.401e-001	7.000e-001	# * 
1268.0	1.980e-001	1.980e-001	4.345e-001	4.345e-001	4.006e-002	3.392e-001	7.000e-001	# * 
1270.0	1.993e-001	1.993e-001	4.375e-001	4.375e-001	3.887e-002	3.379e-001	7.000e-001	# * 
1272.0	1.997e-001	1.997e-001	4.387e-001	4.387e-001	3.827e-002	3.377e-001	7.000e-001	# * 
1274.0	2.014e-001	2.014e-001	4.427e-001	4.427e-001	3.663e-002	3.367e-001	7.000e-001	# * 
1276.0	2.014e-001	2.014e-001	4.443e-001	4.443e-001	3.616e-002	3.355e-001	7.000e-001	# * 
1278.0	2.022e-001	2.022e-001	4.461e-001	4.461e-001	3.544e-002	3.347e-001	7.000e-001	# * 
1280.0	2.033e-001	2.033e-001	4.492e-001	4.492e-001	3.427e-002	3.338e-001	7.000e-001	# * 
1282.0	2.032e-001	2.032e-001	4.492e-001	4.492e-001	3.427e-002	3.338e-001	7.000e-001	# * 
1284.0	2.039e-001	2.039e-001	4.519e-001	4.519e-001	3.345e-002	3.324e-001	7.000e-001	# * 
1286.0	2.046e-001	2.046e-001	4.542e-001	4.542e-001	3.268e-002	3.313e-001	7.000e-001	# * 
1288.0	2.044e-001	2.044e-001	4.538e-001	4.538e-001	3.268e-002	3.313e-001	7.000e-001	# * 
1290.0	2.056e-001	2.057e-001	4.571e-001	4.572e-001	3.164e-002	3.299e-001	7.000e-001	# * 
1292.0	2.053e-001	2.053e-001	4.587e-001	4.587e-001	3.129e-002	3.283e-001	7.000e-001	# * 
1294.0	2.048e-001	2.048e-001	4.587e-001	4.587e-001	3.137e-002	3.278e-001	7.000e-001	# * 
1296.0	2.063e-001	2.063e-001	4.619e-001	4.619e-001	3.027e-002	3.269e-001	7.000e-001	# * 
1298.0	2.059e-001	2.059e-001	4.619e-001	4.619e-001	3.024e-002	3.263e-001	7.000e-001	# * 
1300.0	2.065e-001	2.065e-001	4.636e-001	4.636e-001	2.968e-002	3.257e-001	7.000e-001	# * 
1302.0	2.071e-001	2.071e-001	4.648e-001	4.648e-001	2.917e-002	3.253e-001	7.000e-001	# *
