Repository: MelissaJaneWatt/SWIR-tissue-chromophore-characterisations

# Code for: "Spectral characterisation of short-wave infrared (SWIR) tissue chromophores and tissue-mimicking phantom optical properties"

**Authors:** [Melissa J. Watt](https://github.com/melissajanewatt), Layla Malouf, Ran Tao, Isabelle Racicot, Thomas R. Else, Janek Gröhl, Sarah E. Bohndiek. *University of Cambridge*

Contact details: Sarah E. Bohndiek, seb53@cam.ac.uk

Ths repository contains the code used for the paper "Spectral characterisation of short-wave infrared (SWIR) tissue chromophores and tissue-mimicking phantom optical properties" and associated dataset of SWIR tissue chromophore and tissue-mimicking phantom optical properties. The simulation dataset will be provided on Apollo - the University of Cambridge repository - upon acceptance.

## Python environment

This code has been written as Jupyter Notebooks (.ipynb) and requires a Python environment. The deposited version of the code was tested on Mac with Python 3.7.6.

## Code description

1. Directory "Data":

Contains 
    1) Directory "Download_Spectra": .txt and .npz files containing the absorption and reduced scattering cofficients we measured that can be readily downloaded. Note: the whole blood is horse blood, which has smaller RBC diameters than human RBCs, and thus the measured reduced scattering coefficient is lower than expected for human blood.
    2) Directory "RBCs": .csv files with horse red blood cell flow cytometry measured cell diameters.
    3) Directory "Reference Spectra": reference datasets of optical properties from literature (see paper for full description).
    4) Directory "Shmadzu": .csv files containing raw transmittance spectra measured with Shimadzu SIS system and a combined processed file with estimated absorption coefficient for all measured chromophores.
    5) Directory "Simulation_Spectra": optical properties used in SIMPA simulations. These data are a combination of spectra we measured and reference spectra from literature, see paper for details.
    6) Directory "in-house-SIS": conatins directories containing raw data and IAD outputs for each chromophore and tissue-mimicking phantom measured with the in-house SIS system and a combined processed csv file with estimated optical properties for all measured chromophores.
    7) Directory "po2_probe_data": raw data from oxygen probe.

2. Jupyter Notebook "Plots_for_Figures.ipynb": Code for generating figures and generating of models of whole blood scattering using Mie theory.

3. Jupyter Notebook "Post_process_IAD.ipynb": Code for postprocessing IAD algorithm outputs.

4. Jupyter Notebook "Process_spectra.ipynb": Code for estimating and processing absorption and reduced scattering coefficents of measured tissue chromophores and tissuue mimicking phantoms.

5. Jupyter Notebook "SIMPA_simulations.ipynb": Code for generating and simulating models of tissues and phantoms using the SIMPA python toolkit.

6. Jupyter Notebook "Simulation_analysis.ipynb": Code for calculating effective penetration depth from simulation results.

7. Jupyter Notebook "Statistical analysis.ipynb": Code for statistical comparison of our characterisations with reference data.

8. Jupyter Notebook "oxygenation analysis.ipynb": Code for calculating so2 using the Severinghaus equation from po2 measurements.

9. File "path_config.env": Path configuration file for SIMPA simulations.

File: Data/in-house-SIS/Co-polymer-in-oil_MJW/2025_08_22_co-polymer_C2/IAD.txt (part 1 of 2)
# Inverse Adding-Doubling 3-11-4 (15 Oct 2019) 
# 
#                        Beam diameter =     7.0 mm
#                     Sample thickness =   2.640 mm
#                  Top slide thickness =   0.000 mm
#               Bottom slide thickness =   0.000 mm
#           Sample index of refraction =  1.4300
#        Top slide index of refraction =  1.0000
#     Bottom slide index of refraction =  1.0000
# 
#    Fraction unscattered refl. in M_R =   100.0 %
#   Fraction unscattered trans. in M_T =   100.0 %
# 
# Reflection sphere
#                      sphere diameter =    76.2 mm
#                 sample port diameter =    15.0 mm
#               entrance port diameter =    13.0 mm
#               detector port diameter =     3.2 mm
#                     wall reflectance =   100.0 %
#                 standard reflectance =   100.0 %
#                 detector reflectance =     0.0 %
#
# Transmission sphere
#                      sphere diameter =    76.2 mm
#                 sample port diameter =    15.0 mm
#               entrance port diameter =    13.0 mm
#               detector port diameter =     3.2 mm
#                     wall reflectance =   100.0 %
#               standard transmittance =   100.0 %
#                 detector reflectance =     0.0 %
#
# M_R and M_T were measured using the comparison (dual-beam) method.
# Single sphere corrections were used with light incident at 8 degrees from the normal.
# The inverse routine adapted to the input data.
# 
# 
#                 AD quadrature points =  12
#             AD tolerance for success =   0.00010
#      MC tolerance for mu_a and mu_s' =   0.010 %
#  Photons used to estimate lost light =   100000
#
#     	Measured 	   M_R   	Measured 	   M_T   	Estimated	Estimated	Estimated
##wave	   M_R   	   fit   	   M_T   	   fit   	  mu_a   	  mu_s'  	    g    
# [nm]	  [---]  	  [---]  	  [---]  	  [---]  	  1/mm   	  1/mm   	  [---]  
 450.0	2.839e-001	2.839e-001	1.875e-001	1.876e-001	8.896e-002	9.901e-001	7.000e-001	# * 
 452.0	2.842e-001	2.842e-001	1.865e-001	1.865e-001	8.925e-002	9.950e-001	7.000e-001	# * 
 454.0	2.833e-001	2.833e-001	1.889e-001	1.889e-001	8.868e-002	9.827e-001	7.000e-001	# * 
 456.0	2.849e-001	2.849e-001	1.887e-001	1.887e-001	8.815e-002	9.890e-001	7.000e-001	# * 
 458.0	2.842e-001	2.842e-001	1.881e-001	1.881e-001	8.865e-002	9.885e-001	7.000e-001	# * 
 460.0	2.856e-001	2.856e-001	1.897e-001	1.897e-001	8.763e-002	9.876e-001	7.000e-001	# * 
 462.0	2.835e-001	2.835e-001	1.901e-001	1.901e-001	8.810e-002	9.790e-001	7.000e-001	# * 
 464.0	2.850e-001	2.850e-001	1.916e-001	1.916e-001	8.703e-002	9.788e-001	7.000e-001	# * 
 466.0	2.840e-001	2.840e-001	1.917e-001	1.917e-001	8.736e-002	9.752e-001	7.000e-001	# * 
 468.0	2.830e-001	2.830e-001	1.917e-001	1.917e-001	8.770e-002	9.718e-001	7.000e-001	# * 
 470.0	2.849e-001	2.849e-001	1.930e-001	1.930e-001	8.654e-002	9.736e-001	7.000e-001	# * 
 472.0	2.831e-001	2.831e-001	1.925e-001	1.925e-001	8.733e-002	9.690e-001	7.000e-001	# * 
 474.0	2.830e-001	2.830e-001	1.931e-001	1.931e-001	8.714e-002	9.670e-001	7.000e-001	# * 
 476.0	2.825e-001	2.824e-001	1.943e-001	1.944e-001	8.682e-002	9.599e-001	7.000e-001	# * 
 478.0	2.824e-001	2.824e-001	1.931e-001	1.931e-001	8.727e-002	9.648e-001	7.000e-001	# * 
 480.0	2.820e-001	2.820e-001	1.943e-001	1.943e-001	8.701e-002	9.592e-001	7.000e-001	# * 
 482.0	2.823e-001	2.823e-001	1.934e-001	1.934e-001	8.722e-002	9.634e-001	7.000e-001	# * 
 484.0	2.822e-001	2.822e-001	1.943e-001	1.943e-001	8.690e-002	9.596e-001	7.000e-001	# * 
 486.0	2.816e-001	2.816e-001	1.959e-001	1.959e-001	8.651e-002	9.525e-001	7.000e-001	# * 
 488.0	2.824e-001	2.824e-001	1.946e-001	1.945e-001	8.675e-002	9.598e-001	7.000e-001	# * 
 490.0	2.821e-001	2.821e-001	1.955e-001	1.955e-001	8.648e-002	9.558e-001	7.000e-001	# * 
 492.0	2.813e-001	2.813e-001	1.972e-001	1.972e-001	8.612e-002	9.476e-001	7.000e-001	# * 
 494.0	2.815e-001	2.815e-001	1.972e-001	1.972e-001	8.606e-002	9.479e-001	7.000e-001	# * 
 496.0	2.818e-001	2.817e-001	1.996e-001	1.996e-001	8.509e-002	9.411e-001	7.000e-001	# * 
 498.0	2.805e-001	2.805e-001	1.986e-001	1.986e-001	8.585e-002	9.399e-001	7.000e-001	# * 
 500.0	2.797e-001	2.797e-001	1.984e-001	1.984e-001	8.624e-002	9.379e-001	7.000e-001	# * 
 502.0	2.798e-001	2.798e-001	1.993e-001	1.993e-001	8.585e-002	9.358e-001	7.000e-001	# * 
 504.0	2.793e-001	2.792e-001	1.997e-001	1.997e-001	8.585e-002	9.322e-001	7.000e-001	# * 
 506.0	2.786e-001	2.785e-001	1.990e-001	1.990e-001	8.632e-002	9.319e-001	7.000e-001	# * 
 508.0	2.768e-001	2.768e-001	1.991e-001	1.991e-001	8.687e-002	9.260e-001	7.000e-001	# * 
 510.0	2.762e-001	2.762e-001	1.986e-001	1.986e-001	8.726e-002	9.258e-001	7.000e-001	# * 
 512.0	2.737e-001	2.737e-001	1.980e-001	1.980e-001	8.838e-002	9.194e-001	7.000e-001	# * 
 514.0	2.734e-001	2.734e-001	1.964e-001	1.964e-001	8.905e-002	9.240e-001	7.000e-001	# * 
 516.0	2.720e-001	2.720e-001	1.965e-001	1.965e-001	8.955e-002	9.189e-001	7.000e-001	# * 
 518.0	2.717e-001	2.718e-001	1.970e-001	1.970e-001	8.945e-002	9.161e-001	7.000e-001	# * 
 520.0	2.714e-001	2.714e-001	1.976e-001	1.976e-001	8.934e-002	9.132e-001	7.000e-001	# * 
 522.0	2.723e-001	2.724e-001	1.987e-001	1.987e-001	8.858e-002	9.125e-001	7.000e-001	# * 
 524.0	2.717e-001	2.717e-001	1.994e-001	1.994e-001	8.855e-002	9.087e-001	7.000e-001	# * 
 526.0	2.719e-001	2.719e-001	2.001e-001	2.001e-001	8.823e-002	9.071e-001	7.000e-001	# * 
 528.0	2.731e-001	2.731e-001	2.022e-001	2.022e-001	8.706e-002	9.042e-001	7.000e-001	# * 
 530.0	2.739e-001	2.739e-001	2.038e-001	2.038e-001	8.614e-002	9.016e-001	7.000e-001	# * 
 532.0	2.737e-001	2.737e-001	2.052e-001	2.052e-001	8.567e-002	8.965e-001	7.000e-001	# * 
 534.0	2.742e-001	2.742e-001	2.060e-001	2.060e-001	8.527e-002	8.955e-001	7.000e-001	# * 
 536.0	2.735e-001	2.735e-001	2.060e-001	2.060e-001	8.546e-002	8.935e-001	7.000e-001	# * 
 538.0	2.736e-001	2.736e-001	2.071e-001	2.071e-001	8.499e-002	8.903e-001	7.000e-001	# * 
 540.0	2.725e-001	2.725e-001	2.069e-001	2.069e-001	8.547e-002	8.874e-001	7.000e-001	# * 
 542.0	2.722e-001	2.722e-001	2.074e-001	2.074e-001	8.538e-002	8.855e-001	7.000e-001	# * 
 544.0	2.709e-001	2.709e-001	2.066e-001	2.066e-001	8.611e-002	8.838e-001	7.000e-001	# * 
 546.0	2.700e-001	2.699e-001	2.062e-001	2.062e-001	8.659e-002	8.819e-001	7.000e-001	# * 
 548.0	2.688e-001	2.687e-001	2.064e-001	2.064e-001	8.695e-002	8.771e-001	7.000e-001	# * 
 550.0	2.681e-001	2.681e-001	2.056e-001	2.056e-001	8.746e-002	8.777e-001	7.000e-001	# * 
 552.0	2.680e-001	2.680e-001	2.052e-001	2.052e-001	8.765e-002	8.785e-001	7.000e-001	# * 
 554.0	2.666e-001	2.666e-001	2.053e-001	2.053e-001	8.813e-002	8.734e-001	7.000e-001	# * 
 556.0	2.676e-001	2.676e-001	2.065e-001	2.065e-001	8.730e-002	8.730e-001	7.000e-001	# * 
 558.0	2.690e-001	2.690e-001	2.083e-001	2.083e-001	8.617e-002	8.724e-001	7.000e-001	# * 
 560.0	2.700e-001	2.700e-001	2.096e-001	2.096e-001	8.531e-002	8.715e-001	7.000e-001	# * 
 562.0	2.704e-001	2.704e-001	2.117e-001	2.117e-001	8.441e-002	8.669e-001	7.000e-001	# * 
 564.0	2.717e-001	2.717e-001	2.127e-001	2.128e-001	8.358e-002	8.676e-001	7.000e-001	# * 
 566.0	2.730e-001	2.730e-001	2.150e-001	2.150e-001	8.230e-002	8.651e-001	7.000e-001	# * 
 568.0	2.748e-001	2.748e-001	2.174e-001	2.174e-001	8.087e-002	8.632e-001	7.000e-001	# * 
 570.0	2.754e-001	2.754e-001	2.187e-001	2.187e-001	8.021e-002	8.609e-001	7.000e-001	# * 
 572.0	2.765e-001	2.765e-001	2.213e-001	2.213e-001	7.898e-002	8.575e-001	7.000e-001	# * 
 574.0	2.759e-001	2.759e-001	2.231e-001	2.231e-001	7.853e-002	8.495e-001	7.000e-001	# * 
 576.0	2.760e-001	2.760e-001	2.243e-001	2.243e-001	7.807e-002	8.466e-001	7.000e-001	# * 
 578.0	2.763e-001	2.763e-001	2.246e-001	2.246e-001	7.789e-002	8.466e-001	7.000e-001	# * 
 580.0	2.751e-001	2.751e-001	2.244e-001	2.244e-001	7.830e-002	8.436e-001	7.000e-001	# * 
 582.0	2.738e-001	2.738e-001	2.248e-001	2.248e-001	7.853e-002	8.382e-001	7.000e-001	# * 
 584.0	2.733e-001	2.733e-001	2.252e-001	2.252e-001	7.860e-002	8.360e-001	7.000e-001	# * 
 586.0	2.728e-001	2.728e-001	2.257e-001	2.257e-001	7.857e-002	8.326e-001	7.000e-001	# * 
 588.0	2.714e-001	2.714e-001	2.260e-001	2.260e-001	7.884e-002	8.275e-001	7.000e-001	# * 
 590.0	2.722e-001	2.722e-001	2.264e-001	2.264e-001	7.848e-002	8.290e-001	7.000e-001	# * 
 592.0	2.713e-001	2.713e-001	2.267e-001	2.267e-001	7.862e-002	8.257e-001	7.000e-001	# * 
 594.0	2.723e-001	2.723e-001	2.278e-001	2.278e-001	7.792e-002	8.256e-001	7.000e-001	# * 
 596.0	2.729e-001	2.730e-001	2.284e-001	2.284e-001	7.752e-002	8.262e-001	7.000e-001	# * 
 598.0	2.718e-001	2.718e-001	2.296e-001	2.296e-001	7.744e-002	8.193e-001	7.000e-001	# * 
 600.0	2.725e-001	2.725e-001	2.310e-001	2.310e-001	7.677e-002	8.175e-001	7.000e-001	# * 
 602.0	2.726e-001	2.726e-001	2.324e-001	2.323e-001	7.629e-002	8.141e-001	7.000e-001	# * 
 604.0	2.726e-001	2.726e-001	2.326e-001	2.326e-001	7.623e-002	8.133e-001	7.000e-001	# * 
 606.0	2.728e-001	2.728e-001	2.334e-001	2.334e-001	7.589e-002	8.117e-001	7.000e-001	# * 
 608.0	2.720e-001	2.720e-001	2.338e-001	2.338e-001	7.593e-002	8.079e-001	7.000e-001	# * 
 610.0	2.729e-001	2.729e-001	2.340e-001	2.340e-001	7.563e-002	8.104e-001	7.000e-001	# * 
 612.0	2.719e-001	2.719e-001	2.351e-001	2.351e-001	7.554e-002	8.044e-001	7.000e-001	# * 
 614.0	2.714e-001	2.715e-001	2.352e-001	2.352e-001	7.565e-002	8.028e-001	7.000e-001	# * 
 616.0	2.719e-001	2.719e-001	2.358e-001	2.358e-001	7.532e-002	8.024e-001	7.000e-001	# * 
 618.0	2.705e-001	2.705e-001	2.366e-001	2.366e-001	7.540e-002	7.964e-001	7.000e-001	# * 
 620.0	2.698e-001	2.698e-001	2.362e-001	2.362e-001	7.580e-002	7.958e-001	7.000e-001	# * 
 622.0	2.698e-001	2.698e-001	2.368e-001	2.368e-001	7.561e-002	7.946e-001	7.000e-001	# * 
 624.0	2.686e-001	2.685e-001	2.369e-001	2.369e-001	7.599e-002	7.904e-001	7.000e-001	# * 
 626.0	2.679e-001	2.679e-001	2.377e-001	2.377e-001	7.591e-002	7.865e-001	7.000e-001	# * 
 628.0	2.677e-001	2.677e-001	2.382e-001	2.382e-001	7.586e-002	7.849e-001	7.000e-001	# * 
 630.0	2.674e-001	2.674e-001	2.378e-001	2.378e-001	7.605e-002	7.849e-001	7.000e-001	# * 
 632.0	2.664e-001	2.664e-001	2.387e-001	2.387e-001	7.612e-002	7.797e-001	7.000e-001	# * 
 634.0	2.656e-001	2.656e-001	2.392e-001	2.392e-001	7.620e-002	7.762e-001	7.000e-001	# * 
 636.0	2.657e-001	2.657e-001	2.387e-001	2.387e-001	7.636e-002	7.777e-001	7.000e-001	# * 
 638.0	2.653e-001	2.654e-001	2.390e-001	2.390e-001	7.635e-002	7.759e-001	7.000e-001	# * 
 640.0	2.647e-001	2.647e-001	2.400e-001	2.400e-001	7.621e-002	7.712e-001	7.000e-001	# * 
 642.0	2.647e-001	2.647e-001	2.402e-001	2.402e-001	7.613e-002	7.704e-001	7.000e-001	# * 
 644.0	2.649e-001	2.649e-001	2.410e-001	2.410e-001	7.583e-002	7.690e-001	7.000e-001	# * 
 646.0	2.644e-001	2.644e-001	2.420e-001	2.420e-001	7.570e-002	7.652e-001	7.000e-001	# * 
 648.0	2.650e-001	2.650e-001	2.425e-001	2.425e-001	7.538e-002	7.655e-001	7.000e-001	# * 
 650.0	2.639e-001	2.640e-001	2.433e-001	2.433e-001	7.533e-002	7.603e-001	7.000e-001	# * 
 652.0	2.637e-001	2.638e-001	2.436e-001	2.436e-001	7.528e-002	7.592e-001	7.000e-001	# * 
 654.0	2.641e-001	2.641e-001	2.445e-001	2.445e-001	7.490e-002	7.578e-001	7.000e-001	# * 
 656.0	2.631e-001	2.632e-001	2.450e-001	2.450e-001	7.499e-002	7.542e-001	7.000e-001	# * 
 658.0	2.639e-001	2.639e-001	2.461e-001	2.461e-001	7.440e-002	7.535e-001	7.000e-001	# * 
 660.0	2.635e-001	2.635e-001	2.466e-001	2.466e-001	7.436e-002	7.508e-001	7.000e-001	# * 
 662.0	2.629e-001	2.628e-001	2.474e-001	2.474e-001	7.431e-002	7.472e-001	7.000e-001	# * 
 664.0	2.630e-001	2.630e-001	2.478e-001	2.478e-001	7.411e-002	7.464e-001	7.000e-001	# * 
 666.0	2.631e-001	2.631e-001	2.485e-001	2.485e-001	7.387e-002	7.452e-001	7.000e-001	# * 
 668.0	2.628e-001	2.628e-001	2.492e-001	2.492e-001	7.374e-002	7.431e-001	7.000e-001	# * 
 670.0	2.626e-001	2.626e-001	2.495e-001	2.495e-001	7.373e-002	7.423e-001	7.000e-001	# * 
 672.0	2.626e-001	2.626e-001	2.504e-001	2.504e-001	7.343e-002	7.398e-001	7.000e-001	# * 
 674.0	2.620e-001	2.620e-001	2.512e-001	2.512e-001	7.331e-002	7.367e-001	7.000e-001	# * 
 676.0	2.621e-001	2.621e-001	2.515e-001	2.515e-001	7.319e-002	7.360e-001	7.000e-001	# * 
 678.0	2.618e-001	2.618e-001	2.522e-001	2.522e-001	7.307e-002	7.329e-001	7.000e-001	# * 
 680.0	2.617e-001	2.617e-001	2.529e-001	2.529e-001	7.287e-002	7.313e-001	7.000e-001	# * 
 682.0	2.612e-001	2.612e-001	2.540e-001	2.540e-001	7.264e-002	7.271e-001	7.000e-001	# * 
 684.0	2.612e-001	2.612e-001	2.541e-001	2.541e-001	7.259e-002	7.269e-001	7.000e-001	# * 
 686.0	2.615e-001	2.615e-001	2.549e-001	2.549e-001	7.226e-002	7.256e-001	7.000e-001	# * 
 688.0	2.609e-001	2.609e-001	2.556e-001	2.556e-001	7.224e-002	7.225e-001	7.000e-001	# * 
 690.0	2.608e-001	2.607e-001	2.562e-001	2.561e-001	7.215e-002	7.210e-001	7.000e-001	# * 
 692.0	2.607e-001	2.607e-001	2.571e-001	2.571e-001	7.187e-002	7.183e-001	7.000e-001	# * 
 694.0	2.604e-001	2.604e-001	2.578e-001	2.578e-001	7.174e-002	7.153e-001	7.000e-001	# * 
 696.0	2.601e-001	2.601e-001	2.579e-001	2.579e-001	7.180e-002	7.144e-001	7.000e-001	# * 
 698.0	2.601e-001	2.600e-001	2.590e-001	2.590e-001	7.144e-002	7.118e-001	7.000e-001	# * 
 700.0	2.600e-001	2.600e-001	2.601e-001	2.601e-001	7.115e-002	7.094e-001	7.000e-001	# * 
 702.0	2.598e-001	2.598e-001	2.604e-001	2.604e-001	7.111e-002	7.080e-001	7.000e-001	# * 
 704.0	2.595e-001	2.595e-001	2.608e-001	2.608e-001	7.106e-002	7.064e-001	7.000e-001	# * 
 706.0	2.592e-001	2.592e-001	2.615e-001	2.615e-001	7.090e-002	7.045e-001	7.000e-001	# * 
 708.0	2.592e-001	2.592e-001	2.626e-001	2.626e-001	7.063e-002	7.021e-001	7.000e-001	# * 
 710.0	2.592e-001	2.592e-001	2.630e-001	2.630e-001	7.049e-002	7.006e-001	7.000e-001	# * 
 712.0	2.592e-001	2.592e-001	2.637e-001	2.637e-001	7.027e-002	6.998e-001	7.000e-001	# * 
 714.0	2.587e-001	2.587e-001	2.639e-001	2.640e-001	7.031e-002	6.978e-001	7.000e-001	# * 
 716.0	2.587e-001	2.587e-001	2.650e-001	2.650e-001	6.992e-002	6.955e-001	7.000e-001	# * 
 718.0	2.582e-001	2.582e-001	2.657e-001	2.657e-001	6.984e-002	6.924e-001	7.000e-001	# * 
 720.0	2.581e-001	2.581e-001	2.659e-001	2.659e-001	6.981e-002	6.916e-001	7.000e-001	# * 
 722.0	2.585e-001	2.585e-001	2.668e-001	2.668e-001	6.940e-002	6.911e-001	7.000e-001	# * 
 724.0	2.581e-001	2.582e-001	2.683e-001	2.683e-001	6.904e-002	6.861e-001	7.000e-001	# * 
 726.0	2.579e-001	2.579e-001	2.684e-001	2.684e-001	6.906e-002	6.855e-001	7.000e-001	# * 
 728.0	2.580e-001	2.580e-001	2.692e-001	2.692e-001	6.880e-002	6.839e-001	7.000e-001	# * 
 730.0	2.575e-001	2.575e-001	2.691e-001	2.691e-001	6.897e-002	6.828e-001	7.000e-001	# * 
 732.0	2.570e-001	2.570e-001	2.701e-001	2.701e-001	6.878e-002	6.796e-001	7.000e-001	# * 
 734.0	2.572e-001	2.572e-001	2.708e-001	2.708e-001	6.852e-002	6.784e-001	7.000e-001	# * 
 736.0	2.570e-001	2.570e-001	2.717e-001	2.717e-001	6.832e-002	6.759e-001	7.000e-001	# * 
 738.0	2.570e-001	2.570e-001	2.720e-001	2.720e-001	6.816e-002	6.760e-001	7.000e-001	# * 
 740.0	2.564e-001	2.564e-001	2.727e-001	2.727e-001	6.812e-002	6.730e-001	7.000e-001	# * 
 742.0	2.560e-001	2.560e-001	2.734e-001	2.733e-001	6.808e-002	6.705e-001	7.000e-001	# * 
 744.0	2.556e-001	2.556e-001	2.733e-001	2.733e-001	6.824e-002	6.696e-001	7.000e-001	# * 
 746.0	2.556e-001	2.556e-001	2.741e-001	2.741e-001	6.805e-002	6.679e-001	7.000e-001	# * 
 748.0	2.556e-001	2.556e-001	2.743e-001	2.743e-001	6.798e-002	6.668e-001	7.000e-001	# * 
 750.0	2.551e-001	2.551e-001	2.755e-001	2.755e-001	6.778e-002	6.636e-001	7.000e-001	# * 
 752.0	2.548e-001	2.548e-001	2.758e-001	2.758e-001	6.781e-002	6.623e-001	7.000e-001	# * 
 754.0	2.549e-001	2.549e-001	2.771e-001	2.771e-001	6.741e-002	6.592e-001	7.000e-001	# * 
 756.0	2.545e-001	2.545e-001	2.774e-001	2.774e-001	6.742e-002	6.573e-001	7.000e-001	# * 
 758.0	2.541e-001	2.541e-001	2.778e-001	2.778e-001	6.739e-002	6.557e-001	7.000e-001	# * 
 760.0	2.539e-001	2.539e-001	2.790e-001	2.790e-001	6.711e-002	6.528e-001	7.000e-001	# * 
 762.0	2.536e-001	2.536e-001	2.787e-001	2.787e-001	6.727e-002	6.526e-001	7.000e-001	# * 
 764.0	2.537e-001	2.537e-001	2.799e-001	2.799e-001	6.687e-002	6.508e-001	7.000e-001	# * 
 766.0	2.538e-001	2.538e-001	2.803e-001	2.803e-001	6.671e-002	6.499e-001	7.000e-001	# * 
 768.0	2.536e-001	2.536e-001	2.817e-001	2.817e-001	6.634e-002	6.466e-001	7.000e-001	# * 
 770.0	2.543e-001	2.543e-001	2.822e-001	2.822e-001	6.600e-002	6.478e-001	7.000e-001	# * 
 772.0	2.539e-001	2.540e-001	2.837e-001	2.837e-001	6.561e-002	6.437e-001	7.000e-001	# * 
 774.0	2.546e-001	2.546e-001	2.847e-001	2.847e-001	6.510e-002	6.427e-001	7.000e-001	# * 
 776.0	2.543e-001	2.543e-001	2.851e-001	2.851e-001	6.506e-002	6.414e-001	7.000e-001	# * 
 778.0	2.543e-001	2.543e-001	2.868e-001	2.868e-001	6.455e-002	6.380e-001	7.000e-001	# * 
 780.0	2.539e-001	2.539e-001	2.870e-001	2.870e-001	6.456e-002	6.372e-001	7.000e-001	# * 
 782.0	2.540e-001	2.540e-001	2.880e-001	2.880e-001	6.423e-002	6.350e-001	7.000e-001	# * 
 784.0	2.537e-001	2.537e-001	2.891e-001	2.891e-001	6.395e-002	6.324e-001	7.000e-001	# * 
 786.0	2.536e-001	2.536e-001	2.894e-001	2.894e-001	6.392e-002	6.317e-001	7.000e-001	# * 
 788.0	2.534e-001	2.534e-001	2.907e-001	2.907e-001	6.357e-002	6.289e-001	7.000e-001	# * 
 790.0	2.532e-001	2.532e-001	2.911e-001	2.911e-001	6.352e-002	6.276e-001	7.000e-001	# * 
 792.0	2.534e-001	2.534e-001	2.918e-001	2.918e-001	6.326e-002	6.264e-001	7.000e-001	# * 
 794.0	2.537e-001	2.537e-001	2.923e-001	2.923e-001	6.300e-002	6.263e-001	7.000e-001	# * 
 796.0	2.529e-001	2.530e-001	2.929e-001	2.929e-001	6.304e-002	6.236e-001	7.000e-001	# * 
 798.0	2.524e-001	2.524e-001	2.944e-001	2.944e-001	6.279e-002	6.198e-001	7.000e-001	# * 
 800.0	2.528e-001	2.528e-001	2.944e-001	2.944e-001	6.262e-002	6.206e-001	7.000e-001	# * 
 802.0	2.527e-001	2.527e-001	2.952e-001	2.952e-001	6.241e-002	6.189e-001	7.000e-001	# * 
 804.0	2.526e-001	2.527e-001	2.966e-001	2.966e-001	6.203e-002	6.166e-001	7.000e-001	# * 
 806.0	2.523e-001	2.523e-001	2.971e-001	2.971e-001	6.198e-002	6.146e-001	7.000e-001	# * 
 808.0	2.527e-001	2.527e-001	2.973e-001	2.973e-001	6.177e-002	6.155e-001	7.000e-001	# * 
 810.0	2.523e-001	2.523e-001	2.979e-001	2.979e-001	6.171e-002	6.136e-001	7.000e-001	# * 
 812.0	2.517e-001	2.517e-001	2.988e-001	2.988e-001	6.160e-002	6.100e-001	7.000e-001	# * 
 814.0	2.521e-001	2.521e-001	3.004e-001	3.004e-001	6.101e-002	6.077e-001	7.000e-001	# * 
 816.0	2.522e-001	2.522e-001	3.006e-001	3.006e-001	6.089e-002	6.073e-001	7.000e-001	# * 
 818.0	2.519e-001	2.519e-001	3.007e-001	3.007e-001	6.091e-002	6.066e-001	7.000e-001	# * 
 820.0	2.511e-001	2.511e-001	3.019e-001	3.019e-001	6.081e-002	6.025e-001	7.000e-001	# * 
 822.0	2.515e-001	2.515e-001	3.024e-001	3.024e-001	6.053e-002	6.026e-001	7.000e-001	# * 
 824.0	2.509e-001	2.508e-001	3.031e-001	3.031e-001	6.052e-002	5.997e-001	7.000e-001	# * 
 826.0	2.512e-001	2.512e-001	3.039e-001	3.039e-001	6.021e-002	5.989e-001	7.000e-001	# * 
 828.0	2.512e-001	2.512e-001	3.049e-001	3.049e-001	5.992e-002	5.970e-001	7.000e-001	# * 
 830.0	2.510e-001	2.511e-001	3.052e-001	3.052e-001	5.987e-002	5.965e-001	7.000e-001	# * 
 832.0	2.514e-001	2.514e-001	3.064e-001	3.064e-001	5.940e-002	5.953e-001	7.000e-001	# * 
 834.0	2.513e-001	2.513e-001	3.065e-001	3.065e-001	5.938e-002	5.948e-001	7.000e-001	# * 
 836.0	2.506e-001	2.506e-001	3.079e-001	3.079e-001	5.918e-002	5.912e-001	7.000e-001	# * 
 838.0	2.509e-001	2.509e-001	3.087e-001	3.087e-001	5.887e-002	5.904e-001	7.000e-001	# * 
 840.0	2.507e-001	2.507e-001	3.089e-001	3.089e-001	5.885e-002	5.895e-001	7.000e-001	# * 
 842.0	2.500e-001	2.500e-001	3.099e-001	3.099e-001	5.879e-002	5.860e-001	7.000e-001	# * 
 844.0	2.508e-001	2.508e-001	3.109e-001	3.109e-001	5.823e-002	5.858e-001	7.000e-001	# * 
 846.0	2.503e-001	2.503e-001	3.123e-001	3.123e-001	5.800e-002	5.821e-001	7.000e-001	# * 
 848.0	2.507e-001	2.507e-001	3.130e-001	3.130e-001	5.768e-002	5.817e-001	7.000e-001	# * 
 850.0	2.502e-001	2.501e-001	3.136e-001	3.136e-001	5.762e-002	5.792e-001	7.000e-001	# * 
 852.0	2.499e-001	2.499e-001	3.149e-001	3.149e-001	5.728e-002	5.765e-001	7.000e-001	# * 
 854.0	2.500e-001	2.500e-001	3.150e-001	3.150e-001	5.720e-002	5.769e-001	7.000e-001	# * 
 856.0	2.504e-001	2.504e-001	3.169e-001	3.169e-001	5.663e-002	5.741e-001	7.000e-001	# * 
 858.0	2.500e-001	2.500e-001	3.168e-001	3.168e-001	5.674e-002	5.730e-001	7.000e-001	# * 
 860.0	2.507e-001	2.507e-001	3.184e-001	3.184e-001	5.611e-002	5.719e-001	7.000e-001	# * 
 862.0	2.502e-001	2.502e-001	3.183e-001	3.183e-001	5.625e-002	5.712e-001	7.000e-001	# * 
 864.0	2.490e-001	2.490e-001	3.195e-001	3.194e-001	5.639e-002	5.665e-001	7.000e-001	# * 
 866.0	2.495e-001	2.495e-001	3.200e-001	3.200e-001	5.610e-002	5.667e-001	7.000e-001	# * 
 868.0	2.501e-001	2.501e-001	3.206e-001	3.206e-001	5.575e-002	5.673e-001	7.000e-001	# * 
 870.0	2.495e-001	2.495e-001	3.207e-001	3.206e-001	5.591e-002	5.653e-001	7.000e-001	# * 
 872.0	2.495e-001	2.495e-001	3.224e-001	3.224e-001	5.543e-002	5.624e-001	7.000e-001	# * 
 874.0	2.490e-001	2.490e-001	3.219e-001	3.219e-001	5.568e-002	5.624e-001	7.000e-001	# * 
 876.0	2.487e-001	2.487e-001	3.236e-001	3.236e-001	5.528e-002	5.583e-001	7.000e-001	# * 
 878.0	2.482e-001	2.482e-001	3.234e-001	3.234e-001	5.542e-002	5.576e-001	7.000e-001	# * 
 880.0	2.482e-001	2.482e-001	3.243e-001	3.243e-001	5.517e-002	5.566e-001	7.000e-001	# * 
 882.0	2.484e-001	2.484e-001	3.248e-001	3.248e-001	5.500e-002	5.561e-001	7.000e-001	# * 
 884.0	2.482e-001	2.482e-001	3.255e-001	3.255e-001	5.485e-002	5.549e-001	7.000e-001	# * 
 886.0	2.479e-001	2.479e-001	3.259e-001	3.258e-001	5.482e-002	5.540e-001	7.000e-001	# * 
 888.0	2.479e-001	2.479e-001	3.274e-001	3.274e-001	5.439e-002	5.514e-001	7.000e-001	# * 
 890.0	2.474e-001	2.474e-001	3.275e-001	3.275e-001	5.448e-002	5.500e-001	7.000e-001	# * 
 892.0	2.465e-001	2.465e-001	3.270e-001	3.270e-001	5.486e-002	5.490e-001	7.000e-001	# * 
 894.0	2.463e-001	2.463e-001	3.284e-001	3.284e-001	5.458e-002	5.463e-001	7.000e-001	# * 
 896.0	2.462e-001	2.462e-001	3.293e-001	3.294e-001	5.430e-002	5.447e-001	7.000e-001	# * 
 898.0	2.457e-001	2.457e-001	3.286e-001	3.285e-001	5.467e-002	5.447e-001	7.000e-001	# * 
 900.0	2.447e-001	2.447e-001	3.276e-001	3.276e-001	5.517e-002	5.442e-001	7.000e-001	# * 
 902.0	2.436e-001	2.436e-001	3.276e-001	3.276e-001	5.549e-002	5.419e-001	7.000e-001	# * 
 904.0	2.428e-001	2.428e-001	3.279e-001	3.279e-001	5.563e-002	5.396e-001	7.000e-001	# * 
 906.0	2.419e-001	2.419e-001	3.281e-001	3.281e-001	5.579e-002	5.376e-001	7.000e-001	# * 
 908.0	2.402e-001	2.402e-001	3.265e-001	3.265e-001	5.675e-002	5.366e-001	7.000e-001	# * 
 910.0	2.388e-001	2.388e-001	3.249e-001	3.249e-001	5.765e-002	5.364e-001	7.000e-001	# * 
 912.0	2.377e-001	2.377e-001	3.239e-001	3.239e-001	5.829e-002	5.357e-001	7.000e-001	# * 
 914.0	2.367e-001	2.367e-001	3.236e-001	3.236e-001	5.870e-002	5.345e-001	7.000e-001	# * 
 916.0	2.357e-001	2.357e-001	3.235e-001	3.235e-001	5.910e-002	5.323e-001	7.000e-001	# * 
 918.0	2.355e-001	2.354e-001	3.242e-001	3.242e-001	5.893e-002	5.305e-001	7.000e-001	# * 
 920.0	2.351e-001	2.351e-001	3.239e-001	3.239e-001	5.910e-002	5.306e-001	7.000e-001	# * 
 922.0	2.345e-001	2.345e-001	3.250e-001	3.250e-001	5.899e-002	5.275e-001	7.000e-001	# * 
 924.0	2.335e-001	2.335e-001	3.244e-001	3.244e-001	5.943e-002	5.266e-001	7.000e-001	# * 
 926.0	2.333e-001	2.333e-001	3.243e-001	3.243e-001	5.955e-002	5.263e-001	7.000e-001	# * 
 928.0	2.326e-001	2.325e-001	3.254e-001	3.254e-001	5.951e-002	5.230e-001	7.000e-001	# * 
 930.0	2.326e-001	2.326e-001	3.258e-001	3.258e-001	5.939e-002	5.225e-001	7.000e-001	# * 
 932.0	2.325e-001	2.325e-001	3.262e-001	3.262e-001	5.931e-002	5.217e-001	7.000e-001	# * 
 934.0	2.338e-001	2.338e-001	3.285e-001	3.285e-001	5.821e-002	5.208e-001	7.000e-001	# * 
 936.0	2.347e-001	2.347e-001	3.309e-001	3.309e-001	5.729e-002	5.188e-001	7.000e-001	# * 
 938.0	2.364e-001	2.364e-001	3.344e-001	3.344e-001	5.578e-002	5.168e-001	7.000e-001	# * 
 940.0	2.380e-001	2.380e-001	3.372e-001	3.372e-001	5.447e-002	5.159e-001	7.000e-001	# * 
 942.0	2.399e-001	2.399e-001	3.405e-001	3.405e-001	5.298e-002	5.143e-001	7.000e-001	# * 
 944.0	2.411e-001	2.411e-001	3.436e-001	3.436e-001	5.178e-002	5.121e-001	7.000e-001	# * 
 946.0	2.423e-001	2.423e-001	3.458e-001	3.458e-001	5.081e-002	5.107e-001	7.000e-001	# * 
 948.0	2.433e-001	2.433e-001	3.479e-001	3.479e-001	4.991e-002	5.097e-001	7.000e-001	# * 
 950.0	2.439e-001	2.439e-001	3.497e-001	3.496e-001	4.930e-002	5.086e-001	7.000e-001	# * 
 952.0	2.444e-001	2.444e-001	3.515e-001	3.515e-001	4.866e-002	5.070e-001	7.000e-001	# * 
 954.0	2.451e-001	2.451e-001	3.534e-001	3.534e-001	4.797e-002	5.054e-001	7.000e-001	# * 
 956.0	2.456e-001	2.455e-001	3.545e-001	3.544e-001	4.757e-002	5.048e-001	7.000e-001	# * 
 958.0	2.459e-001	2.459e-001	3.562e-001	3.562e-001	4.700e-002	5.027e-001	7.000e-001	# * 
 960.0	2.467e-001	2.468e-001	3.575e-001	3.576e-001	4.642e-002	5.019e-001	7.000e-001	# * 
 962.0	2.464e-001	2.464e-001	3.594e-001	3.594e-001	4.597e-002	4.988e-001	7.000e-001	# * 
 964.0	2.469e-001	2.469e-001	3.600e-001	3.600e-001	4.566e-002	4.988e-001	7.000e-001	# * 
 966.0	2.470e-001	2.470e-001	3.612e-001	3.612e-001	4.541e-002	4.969e-001	7.000e-001	# * 
 968.0	2.468e-001	2.468e-001	3.618e-001	3.618e-001	4.532e-002	4.951e-001	7.000e-001	# * 
 970.0	2.476e-001	2.476e-001	3.635e-001	3.635e-001	4.462e-002	4.945e-001	7.000e-001	# * 
 972.0	2.467e-001	2.467e-001	3.642e-001	3.642e-001	4.459e-002	4.921e-001	7.000e-001	# * 
 974.0	2.474e-001	2.474e-001	3.656e-001	3.656e-001	4.401e-002	4.914e-001	7.000e-001	# * 
 976.0	2.472e-001	2.472e-001	3.663e-001	3.663e-001	4.390e-002	4.902e-001	7.000e-001	# * 
 978.0	2.473e-001	2.473e-001	3.674e-001	3.674e-001	4.358e-002	4.885e-001	7.000e-001	# * 
 980.0	2.471e-001	2.471e-001	3.682e-001	3.682e-001	4.340e-002	4.872e-001	7.000e-001	# * 
 982.0	2.471e-001	2.471e-001	3.683e-001	3.683e-001	4.335e-002	4.872e-001	7.000e-001	# * 
 984.0	2.468e-001	2.468e-001	3.698e-001	3.698e-001	4.306e-002	4.843e-001	7.000e-001	# * 
 986.0	2.469e-001	2.469e-001	3.705e-001	3.705e-001	4.285e-002	4.839e-001	7.000e-001	# * 
 988.0	2.462e-001	2.462e-001	3.706e-001	3.706e-001	4.297e-002	4.828e-001	7.000e-001	# * 
 990.0	2.465e-001	2.466e-001	3.718e-001	3.718e-001	4.260e-002	4.813e-001	7.000e-001	# * 
 992.0	2.462e-001	2.462e-001	3.723e-001	3.723e-001	4.259e-002	4.804e-001	7.000e-001	# * 
 994.0	2.455e-001	2.456e-001	3.723e-001	3.723e-001	4.277e-002	4.791e-001	7.000e-001	# * 
 996.0	2.455e-001	2.455e-001	3.731e-001	3.731e-001	4.255e-002	4.780e-001	7.000e-001	# * 
 998.0	2.450e-001	2.450e-001	3.729e-001	3.729e-001	4.268e-002	4.776e-001	7.000e-001	# * 
1000.0	2.442e-001	2.442e-001	3.738e-001	3.738e-001	4.268e-002	4.746e-001	7.000e-001	# * 
1002.0	2.441e-001	2.636e-001	3.737e-001	3.479e-001	4.269e-002	4.745e-001	7.000e-001	# * 
1004.0	2.432e-001	2.432e-001	3.739e-001	3.738e-001	4.286e-002	4.730e-001	7.000e-001	# * 
1006.0	2.427e-001	2.427e-001	3.745e-001	3.745e-001	4.284e-002	4.715e-001	7.000e-001	# * 
1008.0	2.419e-001	2.419e-001	3.743e-001	3.742e-001	4.319e-002	4.703e-001	7.000e-001	# * 
1010.0	2.414e-001	2.414e-001	3.739e-001	3.739e-001	4.341e-002	4.699e-001	7.000e-001	# * 
1012.0	2.410e-001	2.410e-001	3.747e-001	3.747e-001	4.329e-002	4.685e-001	7.000e-001	# * 
1014.0	2.398e-001	2.398e-001	3.740e-001	3.740e-001	4.379e-002	4.674e-001	7.000e-001	# * 
1016.0	2.395e-001	2.395e-001	3.744e-001	3.744e-001	4.376e-002	4.664e-001	7.000e-001	# * 
1018.0	2.391e-001	2.391e-001	3.746e-001	3.746e-001	4.386e-002	4.656e-001	7.000e-001	# * 
1020.0	2.382e-001	2.382e-001	3.745e-001	3.745e-001	4.415e-002	4.636e-001	7.000e-001	# * 
1022.0	2.384e-001	2.384e-001	3.758e-001	3.758e-001	4.380e-002	4.618e-001	7.000e-001	# * 
1024.0	2.378e-001	2.378e-001	3.760e-001	3.760e-001	4.383e-002	4.607e-001	7.000e-001	# * 
1026.0	2.376e-001	2.376e-001	3.770e-001	3.771e-001	4.362e-002	4.587e-001	7.000e-001	# * 
1028.0	2.377e-001	2.377e-001	3.778e-001	3.779e-001	4.328e-002	4.584e-001	7.000e-001	# * 
1030.0	2.370e-001	2.370e-001	3.774e-001	3.774e-001	4.354e-002	4.578e-001	7.000e-001	# * 
1032.0	2.369e-001	2.369e-001	3.788e-001	3.788e-001	4.327e-002	4.556e-001	7.000e-001	# * 
1034.0	2.365e-001	2.365e-001	3.788e-001	3.788e-001	4.335e-002	4.551e-001	7.000e-001	# * 
1036.0	2.358e-001	2.358e-001	3.791e-001	3.791e-001	4.343e-002	4.539e-001	7.000e-001	# * 
1038.0	2.365e-001	2.365e-001	3.806e-001	3.806e-001	4.288e-002	4.530e-001	7.000e-001	# * 
1040.0	2.354e-001	2.354e-001	3.804e-001	3.804e-001	4.317e-002	4.513e-001	7.000e-001	# * 
1042.0	2.355e-001	2.355e-001	3.812e-001	3.812e-001	4.295e-002	4.508e-001	7.000e-001	# * 
1044.0	2.356e-001	2.356e-001	3.828e-001	3.828e-001	4.251e-002	4.490e-001	7.000e-001	# * 
1046.0	2.350e-001	2.350e-001	3.824e-001	3.823e-001	4.274e-002	4.479e-001	7.000e-001	# * 
1048.0	2.361e-001	2.361e-001	3.847e-001	3.848e-001	4.183e-002	4.472e-001	7.000e-001	# * 
1050.0	2.357e-001	2.357e-001	3.852e-001	3.852e-001	4.177e-002	4.459e-001	7.000e-001	# * 
1052.0	2.353e-001	2.353e-001	3.861e-001	3.861e-001	4.162e-002	4.437e-001	7.000e-001	# * 
1054.0	2.366e-001	2.366e-001	3.880e-001	3.880e-001	4.079e-002	4.439e-001	7.000e-001	# * 
1056.0	2.353e-001	2.353e-001	3.882e-001	3.882e-001	4.111e-002	4.416e-001	7.000e-001	# * 
1058.0	2.359e-001	2.360e-001	3.896e-001	3.896e-001	4.056e-002	4.413e-001	7.000e-001	# * 
1060.0	2.364e-001	2.364e-001	3.908e-001	3.907e-001	4.017e-002	4.409e-001	7.000e-001	# * 
1062.0	2.358e-001	2.358e-001	3.909e-001	3.908e-001	4.030e-002	4.398e-001	7.000e-001	# * 
1064.0	2.366e-001	2.366e-001	3.935e-001	3.935e-001	3.940e-002	4.380e-001	7.000e-001	# * 
1066.0	2.368e-001	2.367e-001	3.935e-001	3.935e-001	3.932e-002	4.383e-001	7.000e-001	# * 
1068.0	2.363e-001	2.363e-001	3.949e-001	3.949e-001	3.909e-002	4.363e-001	7.000e-001	# * 
1070.0	2.374e-001	2.374e-001	3.969e-001	3.969e-001	3.838e-002	4.353e-001	7.000e-001	# * 
1072.0	2.358e-001	2.358e-001	3.959e-001	3.959e-001	3.896e-002	4.342e-001	7.000e-001	# * 
1074.0	2.367e-001	2.367e-001	3.982e-001	3.982e-001	3.824e-002	4.326e-001	7.000e-001	# * 
1076.0	2.367e-001	2.367e-001	3.993e-001	3.994e-001	3.795e-002	4.310e-001	7.000e-001	# * 
1078.0	2.360e-001	2.360e-001	3.993e-001	3.993e-001	3.806e-002	4.303e-001	7.000e-001	# * 
1080.0	2.374e-001	2.374e-001	4.022e-001	4.022e-001	3.710e-002	4.286e-001	7.000e-001	# * 
1082.0	2.366e-001	2.366e-001	4.015e-001	4.015e-001	3.741e-002	4.282e-001	7.000e-001	# * 
1084.0	2.367e-001	2.367e-001	4.032e-001	4.032e-001	3.694e-002	4.259e-001	7.000e-001	# * 
1086.0	2.373e-001	2.373e-001	4.045e-001	4.045e-001	3.643e-002	4.259e-001	7.000e-001	# * 
1088.0	2.362e-001	2.362e-001	4.036e-001	4.036e-001	3.687e-002	4.250e-001	7.000e-001	# * 
1090.0	2.372e-001	2.372e-001	4.061e-001	4.061e-001	3.610e-002	4.238e-001	7.000e-001	# * 
1092.0	2.370e-001	2.369e-001	4.069e-001	4.069e-001	3.590e-002	4.228e-001	7.000e-001	# * 
1094.0	2.364e-001	2.364e-001	4.074e-001	4.074e-001	3.589e-002	4.213e-001	7.000e-001	# * 
1096.0	2.377e-001	2.377e-001	4.097e-001	4.097e-001	3.502e-002	4.212e-001	7.000e-001	# * 
1098.0	2.362e-001	2.362e-001	4.090e-001	4.090e-001	3.552e-002	4.193e-001	7.000e-001	# * 
1100.0	2.362e-001	2.362e-001	4.103e-001	4.103e-001	3.519e-002	4.181e-001	7.000e-001	# * 
1102.0	2.368e-001	2.368e-001	4.115e-001	4.115e-001	3.475e-002	4.175e-001	7.000e-001	# * 
1104.0	2.354e-001	2.354e-001	4.104e-001	4.104e-001	3.530e-002	4.165e-001	7.000e-001	# * 
1106.0	2.361e-001	2.361e-001	4.126e-001	4.126e-001	3.466e-002	4.150e-001	7.000e-001	# * 
1108.0	2.356e-001	2.355e-001	4.124e-001	4.124e-001	3.477e-002	4.142e-001	7.000e-001	# * 
1110.0	2.351e-001	2.351e-001	4.129e-001	4.130e-001	3.478e-002	4.133e-001	7.000e-001	# * 
1112.0	2.357e-001	2.357e-001	4.150e-001	4.150e-001	3.419e-002	4.117e-001	7.000e-001	# * 
1114.0	2.338e-001	2.338e-001	4.135e-001	4.135e-001	3.492e-002	4.107e-001	7.000e-001	# * 
1116.0	2.339e-001	2.339e-001	4.146e-001	4.146e-001	3.470e-002	4.096e-001	7.000e-001	# * 
1118.0	2.342e-001	2.341e-001	4.156e-001	4.156e-001	3.438e-002	4.089e-001	7.000e-001	# * 
1120.0	2.325e-001	2.326e-001	4.150e-001	4.150e-001	3.492e-002	4.070e-001	7.000e-001	# * 
1122.0	2.332e-001	2.332e-001	4.161e-001	4.161e-001	3.454e-002	4.067e-001	7.000e-001	# * 
1124.0	2.318e-001	2.318e-001	4.155e-001	4.155e-001	3.503e-002	4.049e-001	7.000e-001	# * 
1126.0	2.309e-001	2.309e-001	4.154e-001	4.153e-001	3.533e-002	4.037e-001	7.000e-001	# * 
1128.0	2.309e-001	2.309e-001	4.157e-001	4.157e-001	3.526e-002	4.035e-001	7.000e-001	# * 
1130.0	2.290e-001	2.291e-001	4.139e-001	4.140e-001	3.614e-002	4.020e-001	7.000e-001	# * 
1132.0	2.273e-001	2.273e-001	4.129e-001	4.129e-001	3.689e-002	4.007e-001	7.000e-001	# * 
1134.0	2.253e-001	2.253e-001	4.112e-001	4.112e-001	3.786e-002	3.995e-001	7.000e-001	# * 
1136.0	2.224e-001	2.224e-001	4.085e-001	4.085e-001	3.945e-002	3.977e-001	7.000e-001	# * 
1138.0	2.206e-001	2.206e-001	4.060e-001	4.060e-001	4.057e-002	3.977e-001	7.000e-001	# * 
1140.0	2.168e-001	2.168e-001	4.018e-001	4.018e-001	4.288e-002	3.965e-001	7.000e-001	# * 
1142.0	2.137e-001	2.137e-001	3.978e-001	3.978e-001	4.490e-002	3.959e-001	7.000e-001	# * 
1144.0	2.105e-001	2.105e-001	3.941e-001	3.941e-001	4.681e-002	3.951e-001	7.000e-001	# * 
1146.0	2.073e-001	2.073e-001	3.901e-001	3.901e-001	4.911e-002	3.942e-001	7.000e-001	# * 
1148.0	2.042e-001	2.042e-001	3.866e-001	3.867e-001	5.105e-002	3.932e-001	7.000e-001	# * 
1150.0	2.006e-001	2.006e-001	3.823e-001	3.823e-001	5.366e-002	3.919e-001	7.000e-001	# * 
1152.0	1.977e-001	1.977e-001	3.788e-001	3.788e-001	5.564e-002	3.912e-001	7.000e-001	# * 
1154.0	1.967e-001	1.967e-001	3.781e-001	3.781e-001	5.632e-002	3.902e-001	7.000e-001	# * 
1156.0	1.959e-001	1.959e-001	3.775e-001	3.775e-001	5.684e-002	3.897e-001	7.000e-001	# * 
1158.0	1.949e-001	1.949e-001	3.771e-001	3.771e-001	5.729e-002	3.885e-001	7.000e-001	# * 
1160.0	1.928e-001	1.928e-001	3.750e-001	3.750e-001	5.871e-002	3.875e-001	7.000e-001	# * 
1162.0	1.902e-001	1.902e-001	3.715e-001	3.715e-001	6.076e-002	3.870e-001	7.000e-001	# * 
1164.0	1.863e-001	1.863e-001	3.668e-001	3.668e-001	6.389e-002	3.856e-001	7.000e-001	# * 
1166.0	1.830e-001	1.830e-001	3.622e-001	3.622e-001	6.663e-002	3.849e-001	7.000e-001	# * 
1168.0	1.801e-001	1.801e-001	3.585e-001	3.585e-001	6.907e-002	3.841e-001	7.000e-001	# * 
1170.0	1.782e-001	1.782e-001	3.551e-001	3.551e-001	7.110e-002	3.842e-001	7.000e-001	# * 
1172.0	1.758e-001	1.758e-001	3.525e-001	3.525e-001	7.308e-002	3.831e-001	7.000e-001	# * 
1174.0	1.726e-001	1.726e-001	3.486e-001	3.486e-001	7.590e-002	3.819e-001	7.000e-001	# * 
1176.0	1.693e-001	1.693e-001	3.431e-001	3.431e-001	7.937e-002	3.818e-001	7.000e-001	# * 
1178.0	1.655e-001	1.655e-001	3.377e-001	3.377e-001	8.327e-002	3.807e-001	7.000e-001	# * 
1180.0	1.614e-001	1.614e-001	3.312e-001	3.312e-001	8.797e-002	3.803e-001	7.000e-001	# * 
1182.0	1.569e-001	1.569e-001	3.239e-001	3.239e-001	9.334e-002	3.795e-001	7.000e-001	# * 
1184.0	1.511e-001	1.511e-001	3.138e-001	3.138e-001	1.008e-001	3.795e-001	7.000e-001	# * 
1186.0	1.434e-001	1.434e-001	2.997e-001	2.997e-001	1.117e-001	3.796e-001	7.000e-001	# * 
1188.0	1.366e-001	1.366e-001	2.870e-001	2.870e-001	1.224e-001	3.797e-001	7.000e-001	# * 
1190.0	1.307e-001	1.307e-001	2.760e-001	2.760e-001	1.320e-001	3.798e-001	7.000e-001	# * 
1192.0	1.264e-001	1.264e-001	2.679e-001	2.679e-001	1.399e-001	3.790e-001	7.000e-001	# * 
1194.0	1.244e-001	1.244e-001	2.641e-001	2.641e-001	1.438e-001	3.787e-001	7.000e-001	# * 
1196.0	1.231e-001	1.231e-001	2.621e-001	2.621e-001	1.461e-001	3.779e-001	7.000e-001	# * 
1198.0	1.224e-001	1.224e-001	2.620e-001	2.620e-001	1.470e-001	3.764e-001	7.000e-001	# * 
1200.0	1.217e-001	1.217e-001	2.625e-001	2.625e-001	1.475e-001	3.740e-001	7.000e-001	# * 
1202.0	1.207e-001	1.207e-001	2.598e-001	2.598e-001	1.498e-001	3.749e-001	7.000e-001	# * 
1204.0	1.194e-001	1.194e-001	2.570e-001	2.570e-001	1.527e-001	3.750e-001	7.000e-001	# * 
1206.0	1.169e-001	1.169e-001	2.518e-001	2.518e-001	1.580e-001	3.749e-001	7.000e-001	# * 
1208.0	1.141e-001	1.141e-001	2.464e-001	2.464e-001	1.640e-001	3.743e-001	7.000e-001	# * 
1210.0	1.127e-001	1.127e-001	2.433e-001	2.433e-001	1.674e-001	3.744e-001	7.000e-001	# * 
1212.0	1.109e-001	1.109e-001	2.406e-001	2.406e-001	1.712e-001	3.729e-001	7.000e-001	# * 
1214.0	1.111e-001	1.111e-001	2.413e-001	2.413e-001	1.706e-001	3.724e-001	7.000e-001	# * 
1216.0	1.124e-001	1.125e-001	2.449e-001	2.449e-001	1.671e-001	3.716e-001	7.000e-001	# * 
1218.0	1.137e-001	1.137e-001	2.493e-001	2.493e-001	1.633e-001	3.696e-001	7.000e-001	# * 
1220.0	1.177e-001	1.177e-001	2.592e-001	2.592e-001	1.537e-001	3.681e-001	7.000e-001	# * 
1222.0	1.225e-001	1.225e-001	2.706e-001	2.706e-001	1.430e-001	3.667e-001	7.000e-001	# * 
1224.0	1.270e-001	1.270e-001	2.826e-001	2.826e-001	1.329e-001	3.641e-001	7.000e-001	# * 
1226.0	1.340e-001	1.340e-001	2.980e-001	2.980e-001	1.200e-001	3.627e-001	7.000e-001	# * 
1228.0	1.392e-001	1.392e-001	3.095e-001	3.095e-001	1.110e-001	3.614e-001	7.000e-001	# * 
1230.0	1.449e-001	1.449e-001	3.219e-001	3.219e-001	1.020e-001	3.596e-001	7.000e-001	# * 
1232.0	1.506e-001	1.506e-001	3.341e-001	3.341e-001	9.358e-002	3.581e-001	7.000e-001	# * 
1234.0	1.550e-001	1.550e-001	3.434e-001	3.434e-001	8.747e-002	3.569e-001	7.000e-001	# * 
1236.0	1.607e-001	1.607e-001	3.543e-001	3.543e-001	8.036e-002	3.562e-001	7.000e-001	# * 
1238.0	1.648e-001	1.648e-001	3.628e-001	3.628e-001	7.527e-002	3.549e-001	7.000e-001	# * 
1240.0	1.673e-001	1.673e-001	3.693e-001	3.693e-001	7.207e-002	3.527e-001	7.000e-001	# * 
1242.0	1.719e-001	1.719e-001	3.782e-001	3.782e-001	6.675e-002	3.519e-001	7.000e-001	# * 
1244.0	1.746e-001	1.746e-001	3.837e-001	3.837e-001	6.395e-002	3.507e-001	7.000e-001	# * 
1246.0	1.777e-001	1.778e-001	3.900e-001	3.900e-001	6.047e-002	3.499e-001	7.000e-001	# * 
1248.0	1.810e-001	1.811e-001	3.964e-001	3.964e-001	5.714e-002	3.488e-001	7.000e-001	# * 
1250.0	1.820e-001	1.820e-001	3.997e-001	3.997e-001	5.585e-002	3.470e-001	7.000e-001	# * 
1252.0	1.854e-001	1.854e-001	4.057e-001	4.057e-001	5.266e-002	3.465e-001	7.000e-001	# * 
1254.0	1.878e-001	1.878e-001	4.104e-001	4.105e-001	5.054e-002	3.455e-001	7.000e-001	# * 
1256.0	1.884e-001	1.884e-001	4.130e-001	4.130e-001	4.955e-002	3.442e-001	7.000e-001	# * 
1258.0	1.917e-001	1.917e-001	4.184e-001	4.184e-001	4.659e-002	3.445e-001	7.000e-001	# * 
1260.0	1.924e-001	1.924e-001	4.212e-001	4.212e-001	4.564e-002	3.431e-001	7.000e-001	# * 
1262.0	1.938e-001	1.938e-001	4.245e-001	4.245e-001	4.423e-002	3.423e-001	7.000e-001	# * 
1264.0	1.964e-001	1.964e-001	4.293e-001	4.293e-001	4.193e-002	3.416e-001	7.000e-001	# * 
1266.0	1.963e-001	1.963e-001	4.308e-001	4.308e-001	4.146e-002	3.402e-001	7.000e-001	# * 
1268.0	1.983e-001	1.983e-001	4.345e-001	4.344e-001	3.997e-002	3.396e-001	7.000e-001	# * 
1270.0	1.993e-001	1.993e-001	4.379e-001	4.379e-001	3.878e-002	3.376e-001	7.000e-001	# * 
1272.0	1.997e-001	1.997e-001	4.393e-001	4.393e-001	3.817e-002	3.370e-001	7.000e-001	# * 
1274.0	2.013e-001	2.013e-001	4.428e-001	4.428e-001	3.659e-002	3.367e-001	7.000e-001	# * 
1276.0	2.018e-001	2.018e-001	4.441e-001	4.441e-001	3.610e-002	3.360e-001	7.000e-001	# * 
1278.0	2.019e-001	2.019e-001	4.457e-001	4.457e-001	3.553e-002	3.349e-001	7.000e-001	# * 
1280.0	2.038e-001	2.038e-001	4.493e-001	4.493e-001	3.422e-002	3.342e-001	7.000e-001	# * 
1282.0	2.034e-001	2.034e-001	4.497e-001	4.497e-001	3.413e-002	3.336e-001	7.000e-001	# * 
1284.0	2.042e-001	2.042e-001	4.518e-001	4.518e-001	3.338e-002	3.327e-001	7.000e-001	# * 
1286.0	2.049e-001	2.049e-001	4.543e-001	4.543e-001	3.252e-002	3.315e-001	7.000e-001	# * 
1288.0	2.047e-001	2.047e-001	4.541e-001	4.541e-001	3.255e-002	3.314e-001	7.000e-001	# * 
1290.0	2.058e-001	2.058e-001	4.573e-001	4.573e-001	3.154e-002	3.300e-001	7.000e-001	# * 
1292.0	2.054e-001	2.054e-001	4.586e-001	4.586e-001	3.129e-002	3.286e-001	7.000e-001	# * 
1294.0	2.051e-001	2.051e-001	4.589e-001	4.589e-001	3.123e-002	3.281e-001	7.000e-001	# * 
1296.0	2.066e-001	2.066e-001	4.619e-001	4.619e-001	3.018e-002	3.271e-001	7.000e-001	# * 
1298.0	2.055e-001	2.055e-001	4.620e-001	4.620e-001	3.031e-002	3.258e-001	7.000e-001	# * 
1300.0	2.060e-001	2.060e-001	4.637e-001	4.637e-001	2.977e-002	3.249e-001	7.000e-001	# * 
1302.0	2.068e-001	2.068e-001	4.645e-001	4.645e-001	2.932e-002	3.254e-001	7.000e-001	# *
