Repository: MelissaJaneWatt/SWIR-tissue-chromophore-characterisations

# Code for: "Spectral characterisation of short-wave infrared (SWIR) tissue chromophores and tissue-mimicking phantom optical properties"

**Authors:** [Melissa J. Watt](https://github.com/melissajanewatt), Layla Malouf, Ran Tao, Isabelle Racicot, Thomas R. Else, Janek Gröhl, Sarah E. Bohndiek. *University of Cambridge*

Contact details: Sarah E. Bohndiek, seb53@cam.ac.uk

Ths repository contains the code used for the paper "Spectral characterisation of short-wave infrared (SWIR) tissue chromophores and tissue-mimicking phantom optical properties" and associated dataset of SWIR tissue chromophore and tissue-mimicking phantom optical properties. The simulation dataset will be provided on Apollo - the University of Cambridge repository - upon acceptance.

## Python environment

This code has been written as Jupyter Notebooks (.ipynb) and requires a Python environment. The deposited version of the code was tested on Mac with Python 3.7.6.

## Code description

1. Directory "Data":

Contains 
    1) Directory "Download_Spectra": .txt and .npz files containing the absorption and reduced scattering cofficients we measured that can be readily downloaded. Note: the whole blood is horse blood, which has smaller RBC diameters than human RBCs, and thus the measured reduced scattering coefficient is lower than expected for human blood.
    2) Directory "RBCs": .csv files with horse red blood cell flow cytometry measured cell diameters.
    3) Directory "Reference Spectra": reference datasets of optical properties from literature (see paper for full description).
    4) Directory "Shmadzu": .csv files containing raw transmittance spectra measured with Shimadzu SIS system and a combined processed file with estimated absorption coefficient for all measured chromophores.
    5) Directory "Simulation_Spectra": optical properties used in SIMPA simulations. These data are a combination of spectra we measured and reference spectra from literature, see paper for details.
    6) Directory "in-house-SIS": conatins directories containing raw data and IAD outputs for each chromophore and tissue-mimicking phantom measured with the in-house SIS system and a combined processed csv file with estimated optical properties for all measured chromophores.
    7) Directory "po2_probe_data": raw data from oxygen probe.

2. Jupyter Notebook "Plots_for_Figures.ipynb": Code for generating figures and generating of models of whole blood scattering using Mie theory.

3. Jupyter Notebook "Post_process_IAD.ipynb": Code for postprocessing IAD algorithm outputs.

4. Jupyter Notebook "Process_spectra.ipynb": Code for estimating and processing absorption and reduced scattering coefficents of measured tissue chromophores and tissuue mimicking phantoms.

5. Jupyter Notebook "SIMPA_simulations.ipynb": Code for generating and simulating models of tissues and phantoms using the SIMPA python toolkit.

6. Jupyter Notebook "Simulation_analysis.ipynb": Code for calculating effective penetration depth from simulation results.

7. Jupyter Notebook "Statistical analysis.ipynb": Code for statistical comparison of our characterisations with reference data.

8. Jupyter Notebook "oxygenation analysis.ipynb": Code for calculating so2 using the Severinghaus equation from po2 measurements.

9. File "path_config.env": Path configuration file for SIMPA simulations.

File: Data/in-house-SIS/PDMS_MJW/2026_04_02_PDMS_C3/IAD.txt (part 1 of 2)
# Inverse Adding-Doubling 3-11-4 (15 Oct 2019) 
# 
#                        Beam diameter =     7.0 mm
#                     Sample thickness =   2.350 mm
#                  Top slide thickness =   0.000 mm
#               Bottom slide thickness =   0.000 mm
#           Sample index of refraction =  1.4000
#        Top slide index of refraction =  1.0000
#     Bottom slide index of refraction =  1.0000
# 
#    Fraction unscattered refl. in M_R =   100.0 %
#   Fraction unscattered trans. in M_T =   100.0 %
# 
# Reflection sphere
#                      sphere diameter =    76.2 mm
#                 sample port diameter =    15.0 mm
#               entrance port diameter =    13.0 mm
#               detector port diameter =     3.2 mm
#                     wall reflectance =   100.0 %
#                 standard reflectance =   100.0 %
#                 detector reflectance =     0.0 %
#
# Transmission sphere
#                      sphere diameter =    76.2 mm
#                 sample port diameter =    15.0 mm
#               entrance port diameter =    13.0 mm
#               detector port diameter =     3.2 mm
#                     wall reflectance =   100.0 %
#               standard transmittance =   100.0 %
#                 detector reflectance =     0.0 %
#
# M_R and M_T were measured using the comparison (dual-beam) method.
# Single sphere corrections were used with light incident at 8 degrees from the normal.
# The inverse routine adapted to the input data.
# 
# 
#                 AD quadrature points =  12
#             AD tolerance for success =   0.00010
#      MC tolerance for mu_a and mu_s' =   0.010 %
#  Photons used to estimate lost light =   100000
#
#     	Measured 	   M_R   	Measured 	   M_T   	Estimated	Estimated	Estimated
##wave	   M_R   	   fit   	   M_T   	   fit   	  mu_a   	  mu_s'  	    g    
# [nm]	  [---]  	  [---]  	  [---]  	  [---]  	  1/mm   	  1/mm   	  [---]  
 450.0	3.554e-001	3.553e-001	4.309e-001	4.309e-001	1.686e-002	6.535e-001	9.000e-001	# * 
 452.0	3.583e-001	3.583e-001	4.320e-001	4.320e-001	1.630e-002	6.580e-001	9.000e-001	# * 
 454.0	3.557e-001	3.557e-001	4.298e-001	4.298e-001	1.705e-002	6.565e-001	9.000e-001	# * 
 456.0	3.578e-001	3.577e-001	4.317e-001	4.317e-001	1.644e-002	6.575e-001	9.000e-001	# * 
 458.0	3.559e-001	3.557e-001	4.314e-001	4.314e-001	1.670e-002	6.545e-001	9.000e-001	# * 
 460.0	3.559e-001	3.559e-001	4.301e-001	4.301e-001	1.698e-002	6.565e-001	9.000e-001	# * 
 462.0	3.531e-001	3.531e-001	4.291e-001	4.291e-001	1.757e-002	6.526e-001	9.000e-001	# * 
 464.0	3.554e-001	3.554e-001	4.311e-001	4.311e-001	1.684e-002	6.532e-001	9.000e-001	# * 
 466.0	3.545e-001	3.545e-001	4.335e-001	4.335e-001	1.668e-002	6.457e-001	9.000e-001	# * 
 468.0	3.544e-001	3.544e-001	4.346e-001	4.346e-001	1.641e-002	6.447e-001	9.000e-001	# * 
 470.0	3.537e-001	3.537e-001	4.327e-001	4.327e-001	1.691e-002	6.461e-001	9.000e-001	# * 
 472.0	3.542e-001	3.542e-001	4.347e-001	4.347e-001	1.643e-002	6.441e-001	9.000e-001	# * 
 474.0	3.545e-001	3.545e-001	4.345e-001	4.345e-001	1.646e-002	6.447e-001	9.000e-001	# * 
 476.0	3.528e-001	3.528e-001	4.345e-001	4.345e-001	1.663e-002	6.417e-001	9.000e-001	# * 
 478.0	3.542e-001	3.542e-001	4.339e-001	4.339e-001	1.659e-002	6.457e-001	9.000e-001	# * 
 480.0	3.513e-001	3.513e-001	4.358e-001	4.358e-001	1.650e-002	6.376e-001	9.000e-001	# * 
 482.0	3.508e-001	3.508e-001	4.348e-001	4.348e-001	1.683e-002	6.368e-001	9.000e-001	# * 
 484.0	3.512e-001	3.512e-001	4.357e-001	4.357e-001	1.656e-002	6.367e-001	9.000e-001	# * 
 486.0	3.506e-001	3.507e-001	4.361e-001	4.361e-001	1.659e-002	6.357e-001	9.000e-001	# * 
 488.0	3.497e-001	3.497e-001	4.362e-001	4.362e-001	1.668e-002	6.347e-001	9.000e-001	# * 
 490.0	3.495e-001	3.495e-001	4.360e-001	4.360e-001	1.676e-002	6.332e-001	9.000e-001	# * 
 492.0	3.491e-001	3.491e-001	4.356e-001	4.356e-001	1.692e-002	6.351e-001	9.000e-001	# * 
 494.0	3.478e-001	3.479e-001	4.370e-001	4.369e-001	1.699e-002	6.282e-001	9.000e-001	# * 
 496.0	3.498e-001	3.498e-001	4.351e-001	4.351e-001	1.693e-002	6.352e-001	9.000e-001	# * 
 498.0	3.476e-001	3.476e-001	4.372e-001	4.371e-001	1.699e-002	6.286e-001	9.000e-001	# * 
 500.0	3.466e-001	3.467e-001	4.374e-001	4.374e-001	1.714e-002	6.255e-001	9.000e-001	# * 
 502.0	3.483e-001	3.483e-001	4.384e-001	4.384e-001	1.668e-002	6.278e-001	9.000e-001	# * 
 504.0	3.471e-001	3.471e-001	4.385e-001	4.385e-001	1.688e-002	6.245e-001	9.000e-001	# * 
 506.0	3.453e-001	3.453e-001	4.387e-001	4.387e-001	1.707e-002	6.202e-001	9.000e-001	# * 
 508.0	3.457e-001	3.458e-001	4.375e-001	4.375e-001	1.715e-002	6.230e-001	9.000e-001	# * 
 510.0	3.453e-001	3.453e-001	4.391e-001	4.391e-001	1.694e-002	6.179e-001	9.000e-001	# * 
 512.0	3.454e-001	3.454e-001	4.390e-001	4.390e-001	1.690e-002	6.200e-001	9.000e-001	# * 
 514.0	3.446e-001	3.446e-001	4.401e-001	4.401e-001	1.676e-002	6.159e-001	9.000e-001	# * 
 516.0	3.433e-001	3.433e-001	4.401e-001	4.401e-001	1.694e-002	6.119e-001	9.000e-001	# * 
 518.0	3.433e-001	3.433e-001	4.406e-001	4.407e-001	1.678e-002	6.114e-001	9.000e-001	# * 
 520.0	3.427e-001	3.427e-001	4.413e-001	4.413e-001	1.673e-002	6.098e-001	9.000e-001	# * 
 522.0	3.404e-001	3.404e-001	4.406e-001	4.407e-001	1.724e-002	6.086e-001	9.000e-001	# * 
 524.0	3.415e-001	3.415e-001	4.412e-001	4.412e-001	1.700e-002	6.073e-001	9.000e-001	# * 
 526.0	3.403e-001	3.403e-001	4.423e-001	4.424e-001	1.691e-002	6.042e-001	9.000e-001	# * 
 528.0	3.417e-001	3.417e-001	4.424e-001	4.424e-001	1.671e-002	6.072e-001	9.000e-001	# * 
 530.0	3.406e-001	3.405e-001	4.418e-001	4.418e-001	1.698e-002	6.064e-001	9.000e-001	# * 
 532.0	3.394e-001	3.394e-001	4.434e-001	4.434e-001	1.663e-002	6.009e-001	9.000e-001	# * 
 534.0	3.395e-001	3.395e-001	4.426e-001	4.426e-001	1.677e-002	6.026e-001	9.000e-001	# * 
 536.0	3.384e-001	3.384e-001	4.439e-001	4.439e-001	1.666e-002	5.999e-001	9.000e-001	# * 
 538.0	3.386e-001	3.386e-001	4.429e-001	4.429e-001	1.682e-002	5.998e-001	9.000e-001	# * 
 540.0	3.372e-001	3.373e-001	4.439e-001	4.439e-001	1.676e-002	5.976e-001	9.000e-001	# * 
 542.0	3.374e-001	3.374e-001	4.438e-001	4.438e-001	1.678e-002	5.980e-001	9.000e-001	# * 
 544.0	3.364e-001	3.364e-001	4.446e-001	4.447e-001	1.676e-002	5.946e-001	9.000e-001	# * 
 546.0	3.366e-001	3.366e-001	4.453e-001	4.453e-001	1.655e-002	5.941e-001	9.000e-001	# * 
 548.0	3.369e-001	3.369e-001	4.464e-001	4.464e-001	1.633e-002	5.930e-001	9.000e-001	# * 
 550.0	3.345e-001	3.345e-001	4.463e-001	4.462e-001	1.679e-002	5.865e-001	9.000e-001	# * 
 552.0	3.347e-001	3.347e-001	4.474e-001	4.474e-001	1.648e-002	5.834e-001	9.000e-001	# * 
 554.0	3.343e-001	3.343e-001	4.466e-001	4.466e-001	1.671e-002	5.843e-001	9.000e-001	# * 
 556.0	3.330e-001	3.329e-001	4.463e-001	4.463e-001	1.687e-002	5.816e-001	9.000e-001	# * 
 558.0	3.327e-001	3.327e-001	4.465e-001	4.465e-001	1.679e-002	5.803e-001	9.000e-001	# * 
 560.0	3.336e-001	3.336e-001	4.479e-001	4.479e-001	1.630e-002	5.802e-001	9.000e-001	# * 
 562.0	3.316e-001	3.316e-001	4.482e-001	4.482e-001	1.650e-002	5.781e-001	9.000e-001	# * 
 564.0	3.316e-001	3.316e-001	4.484e-001	4.484e-001	1.653e-002	5.775e-001	9.000e-001	# * 
 566.0	3.309e-001	3.309e-001	4.495e-001	4.495e-001	1.644e-002	5.744e-001	9.000e-001	# * 
 568.0	3.295e-001	3.294e-001	4.487e-001	4.487e-001	1.683e-002	5.741e-001	9.000e-001	# * 
 570.0	3.296e-001	3.296e-001	4.494e-001	4.494e-001	1.673e-002	5.724e-001	9.000e-001	# * 
 572.0	3.290e-001	3.291e-001	4.489e-001	4.489e-001	1.688e-002	5.717e-001	9.000e-001	# * 
 574.0	3.282e-001	3.282e-001	4.490e-001	4.490e-001	1.705e-002	5.695e-001	9.000e-001	# * 
 576.0	3.282e-001	3.282e-001	4.505e-001	4.505e-001	1.658e-002	5.683e-001	9.000e-001	# * 
 578.0	3.276e-001	3.276e-001	4.506e-001	4.506e-001	1.667e-002	5.669e-001	9.000e-001	# * 
 580.0	3.266e-001	3.266e-001	4.521e-001	4.521e-001	1.648e-002	5.616e-001	9.000e-001	# * 
 582.0	3.265e-001	3.265e-001	4.525e-001	4.525e-001	1.645e-002	5.610e-001	9.000e-001	# * 
 584.0	3.262e-001	3.261e-001	4.533e-001	4.533e-001	1.632e-002	5.598e-001	9.000e-001	# * 
 586.0	3.258e-001	3.258e-001	4.529e-001	4.529e-001	1.648e-002	5.605e-001	9.000e-001	# * 
 588.0	3.250e-001	3.250e-001	4.539e-001	4.539e-001	1.641e-002	5.561e-001	9.000e-001	# * 
 590.0	3.249e-001	3.249e-001	4.532e-001	4.532e-001	1.651e-002	5.568e-001	9.000e-001	# * 
 592.0	3.238e-001	3.238e-001	4.547e-001	4.547e-001	1.638e-002	5.526e-001	9.000e-001	# * 
 594.0	3.240e-001	3.240e-001	4.535e-001	4.535e-001	1.657e-002	5.533e-001	9.000e-001	# * 
 596.0	3.232e-001	3.232e-001	4.552e-001	4.552e-001	1.630e-002	5.516e-001	9.000e-001	# * 
 598.0	3.231e-001	3.231e-001	4.544e-001	4.544e-001	1.647e-002	5.519e-001	9.000e-001	# * 
 600.0	3.228e-001	3.228e-001	4.559e-001	4.559e-001	1.621e-002	5.503e-001	9.000e-001	# * 
 602.0	3.216e-001	3.216e-001	4.547e-001	4.547e-001	1.660e-002	5.498e-001	9.000e-001	# * 
 604.0	3.211e-001	3.211e-001	4.561e-001	4.561e-001	1.644e-002	5.463e-001	9.000e-001	# * 
 606.0	3.206e-001	3.206e-001	4.574e-001	4.575e-001	1.620e-002	5.424e-001	9.000e-001	# * 
 608.0	3.193e-001	3.192e-001	4.569e-001	4.569e-001	1.638e-002	5.410e-001	9.000e-001	# * 
 610.0	3.201e-001	3.201e-001	4.577e-001	4.577e-001	1.610e-002	5.421e-001	9.000e-001	# * 
 612.0	3.190e-001	3.189e-001	4.572e-001	4.572e-001	1.636e-002	5.402e-001	9.000e-001	# * 
 614.0	3.180e-001	3.180e-001	4.580e-001	4.581e-001	1.633e-002	5.373e-001	9.000e-001	# * 
 616.0	3.177e-001	3.177e-001	4.585e-001	4.585e-001	1.632e-002	5.356e-001	9.000e-001	# * 
 618.0	3.172e-001	3.172e-001	4.589e-001	4.589e-001	1.626e-002	5.340e-001	9.000e-001	# * 
 620.0	3.164e-001	3.164e-001	4.586e-001	4.586e-001	1.639e-002	5.332e-001	9.000e-001	# * 
 622.0	3.160e-001	3.160e-001	4.599e-001	4.599e-001	1.624e-002	5.303e-001	9.000e-001	# * 
 624.0	3.153e-001	3.153e-001	4.594e-001	4.594e-001	1.640e-002	5.292e-001	9.000e-001	# * 
 626.0	3.150e-001	3.150e-001	4.598e-001	4.598e-001	1.629e-002	5.284e-001	9.000e-001	# * 
 628.0	3.145e-001	3.145e-001	4.601e-001	4.601e-001	1.646e-002	5.270e-001	9.000e-001	# * 
 630.0	3.143e-001	3.143e-001	4.603e-001	4.603e-001	1.639e-002	5.263e-001	9.000e-001	# * 
 632.0	3.129e-001	3.130e-001	4.615e-001	4.616e-001	1.632e-002	5.255e-001	9.000e-001	# * 
 634.0	3.127e-001	3.127e-001	4.606e-001	4.606e-001	1.664e-002	5.233e-001	9.000e-001	# * 
 636.0	3.121e-001	3.121e-001	4.612e-001	4.612e-001	1.649e-002	5.233e-001	9.000e-001	# * 
 638.0	3.118e-001	3.119e-001	4.624e-001	4.624e-001	1.632e-002	5.215e-001	9.000e-001	# * 
 640.0	3.113e-001	3.113e-001	4.626e-001	4.626e-001	1.640e-002	5.195e-001	9.000e-001	# * 
 642.0	3.116e-001	3.116e-001	4.634e-001	4.635e-001	1.620e-002	5.193e-001	9.000e-001	# * 
 644.0	3.103e-001	3.103e-001	4.633e-001	4.633e-001	1.636e-002	5.168e-001	9.000e-001	# * 
 646.0	3.099e-001	3.099e-001	4.645e-001	4.645e-001	1.620e-002	5.150e-001	9.000e-001	# * 
 648.0	3.091e-001	3.091e-001	4.644e-001	4.644e-001	1.629e-002	5.144e-001	9.000e-001	# * 
 650.0	3.080e-001	3.080e-001	4.646e-001	4.646e-001	1.654e-002	5.111e-001	9.000e-001	# * 
 652.0	3.075e-001	3.075e-001	4.647e-001	4.647e-001	1.661e-002	5.105e-001	9.000e-001	# * 
 654.0	3.075e-001	3.075e-001	4.658e-001	4.658e-001	1.635e-002	5.075e-001	9.000e-001	# * 
 656.0	3.075e-001	3.075e-001	4.655e-001	4.655e-001	1.632e-002	5.083e-001	9.000e-001	# * 
 658.0	3.067e-001	3.067e-001	4.662e-001	4.662e-001	1.632e-002	5.048e-001	9.000e-001	# * 
 660.0	3.056e-001	3.056e-001	4.663e-001	4.663e-001	1.645e-002	5.051e-001	9.000e-001	# * 
 662.0	3.054e-001	3.054e-001	4.666e-001	4.666e-001	1.646e-002	5.032e-001	9.000e-001	# * 
 664.0	3.050e-001	3.050e-001	4.682e-001	4.682e-001	1.622e-002	5.008e-001	9.000e-001	# * 
 666.0	3.044e-001	3.044e-001	4.674e-001	4.674e-001	1.643e-002	5.003e-001	9.000e-001	# * 
 668.0	3.038e-001	3.038e-001	4.683e-001	4.684e-001	1.631e-002	4.983e-001	9.000e-001	# * 
 670.0	3.038e-001	3.038e-001	4.683e-001	4.683e-001	1.629e-002	4.989e-001	9.000e-001	# * 
 672.0	3.027e-001	3.027e-001	4.686e-001	4.686e-001	1.645e-002	4.965e-001	9.000e-001	# * 
 674.0	3.019e-001	3.019e-001	4.694e-001	4.694e-001	1.653e-002	4.947e-001	9.000e-001	# * 
 676.0	3.016e-001	3.016e-001	4.702e-001	4.702e-001	1.643e-002	4.931e-001	9.000e-001	# * 
 678.0	3.013e-001	3.013e-001	4.709e-001	4.709e-001	1.629e-002	4.902e-001	9.000e-001	# * 
 680.0	3.008e-001	3.007e-001	4.711e-001	4.711e-001	1.625e-002	4.890e-001	9.000e-001	# * 
 682.0	3.001e-001	3.001e-001	4.718e-001	4.718e-001	1.615e-002	4.878e-001	9.000e-001	# * 
 684.0	2.994e-001	2.995e-001	4.715e-001	4.715e-001	1.629e-002	4.872e-001	9.000e-001	# * 
 686.0	2.988e-001	2.988e-001	4.722e-001	4.722e-001	1.626e-002	4.859e-001	9.000e-001	# * 
 688.0	2.987e-001	2.987e-001	4.722e-001	4.722e-001	1.627e-002	4.846e-001	9.000e-001	# * 
 690.0	2.986e-001	2.986e-001	4.729e-001	4.729e-001	1.615e-002	4.844e-001	9.000e-001	# * 
 692.0	2.974e-001	2.974e-001	4.736e-001	4.736e-001	1.615e-002	4.829e-001	9.000e-001	# * 
 694.0	2.974e-001	2.975e-001	4.740e-001	4.740e-001	1.613e-002	4.818e-001	9.000e-001	# * 
 696.0	2.962e-001	2.962e-001	4.740e-001	4.740e-001	1.633e-002	4.807e-001	9.000e-001	# * 
 698.0	2.960e-001	3.224e-001	4.739e-001	4.585e-001	1.637e-002	4.805e-001	9.000e-001	# * 
 700.0	2.956e-001	2.956e-001	4.745e-001	4.745e-001	1.630e-002	4.775e-001	9.000e-001	# * 
 702.0	2.947e-001	2.947e-001	4.753e-001	4.753e-001	1.624e-002	4.754e-001	9.000e-001	# * 
 704.0	2.942e-001	2.941e-001	4.755e-001	4.755e-001	1.633e-002	4.744e-001	9.000e-001	# * 
 706.0	2.936e-001	2.936e-001	4.764e-001	4.764e-001	1.625e-002	4.713e-001	9.000e-001	# * 
 708.0	2.932e-001	2.931e-001	4.764e-001	4.764e-001	1.629e-002	4.704e-001	9.000e-001	# * 
 710.0	2.918e-001	2.919e-001	4.764e-001	4.764e-001	1.638e-002	4.695e-001	9.000e-001	# * 
 712.0	2.920e-001	2.920e-001	4.770e-001	4.770e-001	1.621e-002	4.679e-001	9.000e-001	# * 
 714.0	2.920e-001	2.921e-001	4.779e-001	4.780e-001	1.604e-002	4.682e-001	9.000e-001	# * 
 716.0	2.915e-001	2.915e-001	4.779e-001	4.779e-001	1.611e-002	4.672e-001	9.000e-001	# * 
 718.0	2.901e-001	2.901e-001	4.781e-001	4.781e-001	1.633e-002	4.652e-001	9.000e-001	# * 
 720.0	2.903e-001	2.903e-001	4.782e-001	4.782e-001	1.626e-002	4.650e-001	9.000e-001	# * 
 722.0	2.894e-001	2.895e-001	4.791e-001	4.791e-001	1.624e-002	4.638e-001	9.000e-001	# * 
 724.0	2.888e-001	2.888e-001	4.790e-001	4.790e-001	1.644e-002	4.618e-001	9.000e-001	# * 
 726.0	2.881e-001	2.880e-001	4.800e-001	4.800e-001	1.632e-002	4.597e-001	9.000e-001	# * 
 728.0	2.878e-001	2.878e-001	4.797e-001	4.797e-001	1.644e-002	4.602e-001	9.000e-001	# * 
 730.0	2.864e-001	2.864e-001	4.804e-001	4.805e-001	1.642e-002	4.565e-001	9.000e-001	# * 
 732.0	2.861e-001	2.861e-001	4.804e-001	4.804e-001	1.652e-002	4.555e-001	9.000e-001	# * 
 734.0	2.848e-001	2.848e-001	4.798e-001	4.798e-001	1.694e-002	4.531e-001	9.000e-001	# * 
 736.0	2.839e-001	2.839e-001	4.794e-001	4.794e-001	1.703e-002	4.520e-001	9.000e-001	# * 
 738.0	2.831e-001	2.830e-001	4.809e-001	4.810e-001	1.672e-002	4.491e-001	9.000e-001	# * 
 740.0	2.825e-001	2.826e-001	4.801e-001	4.801e-001	1.704e-002	4.497e-001	9.000e-001	# * 
 742.0	2.813e-001	2.813e-001	4.793e-001	4.793e-001	1.737e-002	4.483e-001	9.000e-001	# * 
 744.0	2.816e-001	2.815e-001	4.807e-001	4.807e-001	1.704e-002	4.465e-001	9.000e-001	# * 
 746.0	2.805e-001	2.806e-001	4.811e-001	4.811e-001	1.706e-002	4.462e-001	9.000e-001	# * 
 748.0	2.811e-001	2.811e-001	4.823e-001	4.823e-001	1.674e-002	4.454e-001	9.000e-001	# * 
 750.0	2.817e-001	2.817e-001	4.851e-001	4.851e-001	1.599e-002	4.419e-001	9.000e-001	# * 
 752.0	2.814e-001	2.814e-001	4.848e-001	4.848e-001	1.606e-002	4.417e-001	9.000e-001	# * 
 754.0	2.806e-001	2.806e-001	4.848e-001	4.848e-001	1.627e-002	4.403e-001	9.000e-001	# * 
 756.0	2.800e-001	2.800e-001	4.860e-001	4.860e-001	1.616e-002	4.385e-001	9.000e-001	# * 
 758.0	2.798e-001	2.798e-001	4.856e-001	4.856e-001	1.623e-002	4.397e-001	9.000e-001	# * 
 760.0	2.795e-001	2.795e-001	4.881e-001	4.881e-001	1.581e-002	4.350e-001	9.000e-001	# * 
 762.0	2.785e-001	2.785e-001	4.886e-001	4.886e-001	1.595e-002	4.320e-001	9.000e-001	# * 
 764.0	2.777e-001	2.777e-001	4.881e-001	4.881e-001	1.611e-002	4.313e-001	9.000e-001	# * 
 766.0	2.778e-001	2.777e-001	4.881e-001	4.881e-001	1.608e-002	4.313e-001	9.000e-001	# * 
 768.0	2.768e-001	2.768e-001	4.889e-001	4.889e-001	1.604e-002	4.294e-001	9.000e-001	# * 
 770.0	2.768e-001	2.768e-001	4.891e-001	4.891e-001	1.595e-002	4.289e-001	9.000e-001	# * 
 772.0	2.760e-001	2.760e-001	4.902e-001	4.902e-001	1.583e-002	4.271e-001	9.000e-001	# * 
 774.0	2.755e-001	2.754e-001	4.901e-001	4.901e-001	1.596e-002	4.263e-001	9.000e-001	# * 
 776.0	2.748e-001	2.748e-001	4.902e-001	4.902e-001	1.609e-002	4.253e-001	9.000e-001	# * 
 778.0	2.743e-001	2.743e-001	4.903e-001	4.903e-001	1.614e-002	4.247e-001	9.000e-001	# * 
 780.0	2.736e-001	2.736e-001	4.912e-001	4.912e-001	1.613e-002	4.235e-001	9.000e-001	# * 
 782.0	2.730e-001	2.730e-001	4.926e-001	4.926e-001	1.598e-002	4.190e-001	9.000e-001	# * 
 784.0	2.721e-001	2.721e-001	4.924e-001	4.924e-001	1.606e-002	4.183e-001	9.000e-001	# * 
 786.0	2.721e-001	2.721e-001	4.926e-001	4.926e-001	1.602e-002	4.181e-001	9.000e-001	# * 
 788.0	2.719e-001	2.719e-001	4.929e-001	4.930e-001	1.600e-002	4.175e-001	9.000e-001	# * 
 790.0	2.713e-001	2.713e-001	4.928e-001	4.928e-001	1.619e-002	4.169e-001	9.000e-001	# * 
 792.0	2.702e-001	2.702e-001	4.942e-001	4.942e-001	1.610e-002	4.135e-001	9.000e-001	# * 
 794.0	2.697e-001	2.698e-001	4.939e-001	4.938e-001	1.618e-002	4.136e-001	9.000e-001	# * 
 796.0	2.698e-001	2.698e-001	4.947e-001	4.947e-001	1.601e-002	4.131e-001	9.000e-001	# * 
 798.0	2.689e-001	2.689e-001	4.947e-001	4.947e-001	1.610e-002	4.127e-001	9.000e-001	# * 
 800.0	2.685e-001	2.685e-001	4.951e-001	4.951e-001	1.610e-002	4.113e-001	9.000e-001	# * 
 802.0	2.670e-001	2.670e-001	4.952e-001	4.952e-001	1.627e-002	4.081e-001	9.000e-001	# * 
 804.0	2.670e-001	2.670e-001	4.960e-001	4.960e-001	1.614e-002	4.077e-001	9.000e-001	# * 
 806.0	2.662e-001	2.662e-001	4.957e-001	4.957e-001	1.634e-002	4.069e-001	9.000e-001	# * 
 808.0	2.658e-001	2.658e-001	4.964e-001	4.964e-001	1.629e-002	4.067e-001	9.000e-001	# * 
 810.0	2.655e-001	2.655e-001	4.971e-001	4.971e-001	1.625e-002	4.053e-001	9.000e-001	# * 
 812.0	2.643e-001	2.643e-001	4.970e-001	4.970e-001	1.634e-002	4.040e-001	9.000e-001	# * 
 814.0	2.646e-001	2.646e-001	4.976e-001	4.976e-001	1.615e-002	4.039e-001	9.000e-001	# * 
 816.0	2.638e-001	2.637e-001	4.983e-001	4.983e-001	1.618e-002	4.019e-001	9.000e-001	# * 
 818.0	2.640e-001	2.640e-001	4.987e-001	4.987e-001	1.600e-002	4.006e-001	9.000e-001	# * 
 820.0	2.625e-001	2.625e-001	4.985e-001	4.985e-001	1.639e-002	3.996e-001	9.000e-001	# * 
 822.0	2.626e-001	2.626e-001	4.999e-001	4.999e-001	1.618e-002	3.974e-001	9.000e-001	# * 
 824.0	2.618e-001	2.618e-001	5.009e-001	5.008e-001	1.609e-002	3.960e-001	9.000e-001	# * 
 826.0	2.612e-001	2.612e-001	5.001e-001	5.001e-001	1.638e-002	3.959e-001	9.000e-001	# * 
 828.0	2.608e-001	2.608e-001	5.017e-001	5.016e-001	1.609e-002	3.927e-001	9.000e-001	# * 
 830.0	2.604e-001	2.604e-001	5.022e-001	5.022e-001	1.606e-002	3.924e-001	9.000e-001	# * 
 832.0	2.598e-001	2.598e-001	5.016e-001	5.016e-001	1.623e-002	3.924e-001	9.000e-001	# * 
 834.0	2.593e-001	2.593e-001	5.026e-001	5.026e-001	1.616e-002	3.903e-001	9.000e-001	# * 
 836.0	2.592e-001	2.592e-001	5.033e-001	5.033e-001	1.595e-002	3.901e-001	9.000e-001	# * 
 838.0	2.582e-001	2.582e-001	5.022e-001	5.022e-001	1.638e-002	3.903e-001	9.000e-001	# * 
 840.0	2.573e-001	2.573e-001	5.036e-001	5.036e-001	1.604e-002	3.873e-001	9.000e-001	# * 
 842.0	2.575e-001	2.575e-001	5.037e-001	5.037e-001	1.599e-002	3.871e-001	9.000e-001	# * 
 844.0	2.565e-001	2.565e-001	5.039e-001	5.039e-001	1.612e-002	3.848e-001	9.000e-001	# * 
 846.0	2.552e-001	2.552e-001	5.051e-001	5.051e-001	1.613e-002	3.826e-001	9.000e-001	# * 
 848.0	2.559e-001	2.559e-001	5.051e-001	5.051e-001	1.602e-002	3.825e-001	9.000e-001	# * 
 850.0	2.547e-001	2.547e-001	5.051e-001	5.051e-001	1.628e-002	3.809e-001	9.000e-001	# * 
 852.0	2.541e-001	2.541e-001	5.051e-001	5.052e-001	1.641e-002	3.796e-001	9.000e-001	# * 
 854.0	2.532e-001	2.532e-001	5.058e-001	5.058e-001	1.647e-002	3.788e-001	9.000e-001	# * 
 856.0	2.531e-001	2.531e-001	5.058e-001	5.058e-001	1.655e-002	3.781e-001	9.000e-001	# * 
 858.0	2.530e-001	2.530e-001	5.073e-001	5.073e-001	1.627e-002	3.767e-001	9.000e-001	# * 
 860.0	2.518e-001	2.518e-001	5.066e-001	5.066e-001	1.661e-002	3.763e-001	9.000e-001	# * 
 862.0	2.516e-001	2.516e-001	5.069e-001	5.069e-001	1.656e-002	3.759e-001	9.000e-001	# * 
 864.0	2.510e-001	2.511e-001	5.076e-001	5.076e-001	1.648e-002	3.752e-001	9.000e-001	# * 
 866.0	2.508e-001	2.508e-001	5.084e-001	5.084e-001	1.632e-002	3.743e-001	9.000e-001	# * 
 868.0	2.501e-001	2.501e-001	5.092e-001	5.092e-001	1.631e-002	3.727e-001	9.000e-001	# * 
 870.0	2.498e-001	2.498e-001	5.089e-001	5.088e-001	1.637e-002	3.725e-001	9.000e-001	# * 
 872.0	2.485e-001	2.484e-001	5.087e-001	5.087e-001	1.663e-002	3.717e-001	9.000e-001	# * 
 874.0	2.482e-001	2.482e-001	5.094e-001	5.094e-001	1.655e-002	3.707e-001	9.000e-001	# * 
 876.0	2.468e-001	2.467e-001	5.080e-001	5.080e-001	1.715e-002	3.705e-001	9.000e-001	# * 
 878.0	2.461e-001	2.461e-001	5.083e-001	5.083e-001	1.730e-002	3.686e-001	9.000e-001	# * 
 880.0	2.457e-001	2.457e-001	5.092e-001	5.092e-001	1.712e-002	3.655e-001	9.000e-001	# * 
 882.0	2.453e-001	2.453e-001	5.100e-001	5.100e-001	1.700e-002	3.651e-001	9.000e-001	# * 
 884.0	2.451e-001	2.451e-001	5.103e-001	5.103e-001	1.695e-002	3.644e-001	9.000e-001	# * 
 886.0	2.443e-001	2.443e-001	5.107e-001	5.107e-001	1.701e-002	3.624e-001	9.000e-001	# * 
 888.0	2.428e-001	2.428e-001	5.103e-001	5.103e-001	1.758e-002	3.597e-001	9.000e-001	# * 
 890.0	2.424e-001	2.424e-001	5.108e-001	5.108e-001	1.757e-002	3.587e-001	9.000e-001	# * 
 892.0	2.412e-001	2.412e-001	5.099e-001	5.099e-001	1.797e-002	3.588e-001	9.000e-001	# * 
 894.0	2.396e-001	2.396e-001	5.095e-001	5.095e-001	1.844e-002	3.566e-001	9.000e-001	# * 
 896.0	2.378e-001	2.378e-001	5.084e-001	5.084e-001	1.908e-002	3.554e-001	9.000e-001	# * 
 898.0	2.361e-001	2.361e-001	5.057e-001	5.057e-001	2.017e-002	3.554e-001	9.000e-001	# * 
 900.0	2.337e-001	2.336e-001	5.041e-001	5.041e-001	2.123e-002	3.545e-001	9.000e-001	# * 
 902.0	2.304e-001	2.304e-001	4.995e-001	4.995e-001	2.312e-002	3.537e-001	9.000e-001	# * 
 904.0	2.272e-001	2.272e-001	4.960e-001	4.960e-001	2.480e-002	3.532e-001	9.000e-001	# * 
 906.0	2.231e-001	2.231e-001	4.897e-001	4.897e-001	2.750e-002	3.533e-001	9.000e-001	# * 
 908.0	2.195e-001	2.195e-001	4.879e-001	4.879e-001	2.900e-002	3.501e-001	9.000e-001	# * 
 910.0	2.198e-001	2.198e-001	4.893e-001	4.893e-001	2.860e-002	3.494e-001	9.000e-001	# * 
 912.0	2.255e-001	2.255e-001	4.986e-001	4.986e-001	2.476e-002	3.487e-001	9.000e-001	# * 
 914.0	2.305e-001	2.305e-001	5.076e-001	5.076e-001	2.112e-002	3.476e-001	9.000e-001	# * 
 916.0	2.316e-001	2.316e-001	5.099e-001	5.099e-001	2.041e-002	3.473e-001	9.000e-001	# * 
 918.0	2.321e-001	2.321e-001	5.125e-001	5.126e-001	1.943e-002	3.455e-001	9.000e-001	# * 
 920.0	2.333e-001	2.333e-001	5.152e-001	5.152e-001	1.841e-002	3.446e-001	9.000e-001	# * 
 922.0	2.340e-001	2.340e-001	5.183e-001	5.183e-001	1.746e-002	3.424e-001	9.000e-001	# * 
 924.0	2.344e-001	2.344e-001	5.200e-001	5.200e-001	1.693e-002	3.414e-001	9.000e-001	# * 
 926.0	2.348e-001	2.348e-001	5.205e-001	5.206e-001	1.670e-002	3.418e-001	9.000e-001	# * 
 928.0	2.349e-001	2.348e-001	5.216e-001	5.216e-001	1.640e-002	3.407e-001	9.000e-001	# * 
 930.0	2.345e-001	2.345e-001	5.221e-001	5.221e-001	1.629e-002	3.409e-001	9.000e-001	# * 
 932.0	2.340e-001	2.339e-001	5.223e-001	5.223e-001	1.641e-002	3.390e-001	9.000e-001	# * 
 934.0	2.335e-001	2.335e-001	5.246e-001	5.246e-001	1.606e-002	3.372e-001	9.000e-001	# * 
 936.0	2.338e-001	2.338e-001	5.253e-001	5.253e-001	1.576e-002	3.373e-001	9.000e-001	# * 
 938.0	2.326e-001	2.326e-001	5.253e-001	5.253e-001	1.602e-002	3.354e-001	9.000e-001	# * 
 940.0	2.323e-001	2.323e-001	5.262e-001	5.262e-001	1.584e-002	3.347e-001	9.000e-001	# * 
 942.0	2.310e-001	2.310e-001	5.260e-001	5.260e-001	1.618e-002	3.336e-001	9.000e-001	# * 
 944.0	2.307e-001	2.307e-001	5.262e-001	5.262e-001	1.624e-002	3.336e-001	9.000e-001	# * 
 946.0	2.306e-001	2.306e-001	5.263e-001	5.263e-001	1.626e-002	3.328e-001	9.000e-001	# * 
 948.0	2.301e-001	2.301e-001	5.270e-001	5.270e-001	1.624e-002	3.320e-001	9.000e-001	# * 
 950.0	2.293e-001	2.293e-001	5.276e-001	5.276e-001	1.628e-002	3.307e-001	9.000e-001	# * 
 952.0	2.290e-001	2.290e-001	5.276e-001	5.276e-001	1.635e-002	3.302e-001	9.000e-001	# * 
 954.0	2.280e-001	2.280e-001	5.289e-001	5.289e-001	1.625e-002	3.279e-001	9.000e-001	# * 
 956.0	2.279e-001	2.279e-001	5.285e-001	5.285e-001	1.637e-002	3.278e-001	9.000e-001	# * 
 958.0	2.274e-001	2.274e-001	5.295e-001	5.295e-001	1.631e-002	3.270e-001	9.000e-001	# * 
 960.0	2.268e-001	2.268e-001	5.300e-001	5.300e-001	1.631e-002	3.255e-001	9.000e-001	# * 
 962.0	2.269e-001	2.269e-001	5.296e-001	5.296e-001	1.637e-002	3.258e-001	9.000e-001	# * 
 964.0	2.261e-001	2.261e-001	5.303e-001	5.303e-001	1.637e-002	3.243e-001	9.000e-001	# * 
 966.0	2.261e-001	2.261e-001	5.308e-001	5.308e-001	1.618e-002	3.240e-001	9.000e-001	# * 
 968.0	2.256e-001	2.256e-001	5.327e-001	5.327e-001	1.582e-002	3.223e-001	9.000e-001	# * 
 970.0	2.249e-001	2.249e-001	5.319e-001	5.319e-001	1.612e-002	3.221e-001	9.000e-001	# * 
 972.0	2.245e-001	2.245e-001	5.332e-001	5.332e-001	1.597e-002	3.205e-001	9.000e-001	# * 
 974.0	2.239e-001	2.239e-001	5.336e-001	5.336e-001	1.597e-002	3.196e-001	9.000e-001	# * 
 976.0	2.234e-001	2.233e-001	5.335e-001	5.335e-001	1.617e-002	3.190e-001	9.000e-001	# * 
 978.0	2.229e-001	2.229e-001	5.350e-001	5.350e-001	1.569e-002	3.174e-001	9.000e-001	# * 
 980.0	2.228e-001	2.228e-001	5.349e-001	5.348e-001	1.576e-002	3.173e-001	9.000e-001	# * 
 982.0	2.219e-001	2.219e-001	5.356e-001	5.356e-001	1.584e-002	3.150e-001	9.000e-001	# * 
 984.0	2.212e-001	2.213e-001	5.359e-001	5.359e-001	1.595e-002	3.136e-001	9.000e-001	# * 
 986.0	2.203e-001	2.203e-001	5.360e-001	5.360e-001	1.605e-002	3.134e-001	9.000e-001	# * 
 988.0	2.196e-001	2.196e-001	5.354e-001	5.354e-001	1.637e-002	3.127e-001	9.000e-001	# * 
 990.0	2.187e-001	2.187e-001	5.353e-001	5.353e-001	1.661e-002	3.127e-001	9.000e-001	# * 
 992.0	2.183e-001	2.183e-001	5.356e-001	5.356e-001	1.667e-002	3.119e-001	9.000e-001	# * 
 994.0	2.174e-001	2.174e-001	5.353e-001	5.353e-001	1.695e-002	3.114e-001	9.000e-001	# * 
 996.0	2.169e-001	2.169e-001	5.358e-001	5.358e-001	1.700e-002	3.097e-001	9.000e-001	# * 
 998.0	2.158e-001	2.159e-001	5.362e-001	5.362e-001	1.719e-002	3.081e-001	9.000e-001	# * 
1000.0	2.152e-001	2.151e-001	5.359e-001	5.359e-001	1.748e-002	3.071e-001	9.000e-001	# * 
1002.0	2.144e-001	2.144e-001	5.356e-001	5.355e-001	1.776e-002	3.063e-001	9.000e-001	# * 
1004.0	2.129e-001	2.129e-001	5.343e-001	5.343e-001	1.838e-002	3.061e-001	9.000e-001	# * 
1006.0	2.126e-001	2.125e-001	5.351e-001	5.351e-001	1.839e-002	3.050e-001	9.000e-001	# * 
1008.0	2.116e-001	2.116e-001	5.350e-001	5.350e-001	1.866e-002	3.040e-001	9.000e-001	# * 
1010.0	2.105e-001	2.105e-001	5.350e-001	5.350e-001	1.891e-002	3.026e-001	9.000e-001	# * 
1012.0	2.103e-001	2.103e-001	5.345e-001	5.345e-001	1.905e-002	3.026e-001	9.000e-001	# * 
1014.0	2.081e-001	2.081e-001	5.328e-001	5.328e-001	2.012e-002	3.015e-001	9.000e-001	# * 
1016.0	2.069e-001	2.070e-001	5.322e-001	5.322e-001	2.057e-002	3.012e-001	9.000e-001	# * 
1018.0	2.055e-001	2.055e-001	5.313e-001	5.313e-001	2.117e-002	3.001e-001	9.000e-001	# * 
1020.0	2.042e-001	2.042e-001	5.306e-001	5.306e-001	2.183e-002	2.987e-001	9.000e-001	# * 
1022.0	2.049e-001	2.049e-001	5.322e-001	5.322e-001	2.132e-002	2.985e-001	9.000e-001	# * 
1024.0	2.045e-001	2.045e-001	5.334e-001	5.334e-001	2.116e-002	2.977e-001	9.000e-001	# * 
1026.0	2.046e-001	2.046e-001	5.351e-001	5.351e-001	2.073e-002	2.963e-001	9.000e-001	# * 
1028.0	2.054e-001	2.054e-001	5.369e-001	5.369e-001	1.996e-002	2.958e-001	9.000e-001	# * 
1030.0	2.052e-001	2.052e-001	5.385e-001	5.385e-001	1.960e-002	2.947e-001	9.000e-001	# * 
1032.0	2.063e-001	2.064e-001	5.410e-001	5.410e-001	1.870e-002	2.945e-001	9.000e-001	# * 
1034.0	2.063e-001	2.063e-001	5.424e-001	5.424e-001	1.824e-002	2.934e-001	9.000e-001	# * 
1036.0	2.065e-001	2.065e-001	5.437e-001	5.437e-001	1.787e-002	2.931e-001	9.000e-001	# * 
1038.0	2.072e-001	2.072e-001	5.462e-001	5.462e-001	1.696e-002	2.918e-001	9.000e-001	# * 
1040.0	2.060e-001	2.060e-001	5.459e-001	5.459e-001	1.727e-002	2.910e-001	9.000e-001	# * 
1042.0	2.061e-001	2.061e-001	5.473e-001	5.473e-001	1.693e-002	2.900e-001	9.000e-001	# * 
1044.0	2.061e-001	2.061e-001	5.479e-001	5.479e-001	1.670e-002	2.897e-001	9.000e-001	# * 
1046.0	2.049e-001	2.049e-001	5.482e-001	5.482e-001	1.688e-002	2.884e-001	9.000e-001	# * 
1048.0	2.056e-001	2.056e-001	5.491e-001	5.491e-001	1.650e-002	2.886e-001	9.000e-001	# * 
1050.0	2.045e-001	2.045e-001	5.498e-001	5.498e-001	1.666e-002	2.863e-001	9.000e-001	# * 
1052.0	2.037e-001	2.037e-001	5.498e-001	5.498e-001	1.691e-002	2.850e-001	9.000e-001	# * 
1054.0	2.041e-001	2.041e-001	5.510e-001	5.510e-001	1.658e-002	2.847e-001	9.000e-001	# * 
1056.0	2.031e-001	2.031e-001	5.505e-001	5.505e-001	1.686e-002	2.840e-001	9.000e-001	# * 
1058.0	2.027e-001	2.026e-001	5.511e-001	5.511e-001	1.691e-002	2.832e-001	9.000e-001	# * 
1060.0	2.025e-001	2.025e-001	5.515e-001	5.515e-001	1.687e-002	2.829e-001	9.000e-001	# * 
1062.0	2.013e-001	2.013e-001	5.509e-001	5.509e-001	1.729e-002	2.817e-001	9.000e-001	# * 
1064.0	2.013e-001	2.013e-001	5.527e-001	5.527e-001	1.690e-002	2.800e-001	9.000e-001	# * 
1066.0	1.999e-001	1.999e-001	5.524e-001	5.524e-001	1.724e-002	2.795e-001	9.000e-001	# * 
1068.0	1.994e-001	1.994e-001	5.524e-001	5.524e-001	1.735e-002	2.788e-001	9.000e-001	# * 
1070.0	1.996e-001	1.996e-001	5.535e-001	5.535e-001	1.707e-002	2.782e-001	9.000e-001	# * 
1072.0	1.977e-001	1.977e-001	5.523e-001	5.523e-001	1.794e-002	2.772e-001	9.000e-001	# * 
1074.0	1.979e-001	1.979e-001	5.531e-001	5.531e-001	1.775e-002	2.770e-001	9.000e-001	# * 
1076.0	1.971e-001	1.971e-001	5.530e-001	5.530e-001	1.795e-002	2.762e-001	9.000e-001	# * 
1078.0	1.961e-001	1.961e-001	5.518e-001	5.518e-001	1.851e-002	2.758e-001	9.000e-001	# * 
1080.0	1.963e-001	1.963e-001	5.530e-001	5.530e-001	1.829e-002	2.747e-001	9.000e-001	# * 
1082.0	1.940e-001	1.940e-001	5.520e-001	5.520e-001	1.928e-002	2.732e-001	9.000e-001	# * 
1084.0	1.939e-001	1.939e-001	5.519e-001	5.520e-001	1.935e-002	2.734e-001	9.000e-001	# * 
1086.0	1.938e-001	1.938e-001	5.525e-001	5.525e-001	1.931e-002	2.728e-001	9.000e-001	# * 
1088.0	1.917e-001	1.917e-001	5.519e-001	5.519e-001	2.010e-002	2.710e-001	9.000e-001	# * 
1090.0	1.922e-001	1.922e-001	5.531e-001	5.531e-001	1.973e-002	2.708e-001	9.000e-001	# * 
1092.0	1.913e-001	1.913e-001	5.526e-001	5.525e-001	2.001e-002	2.702e-001	9.000e-001	# * 
1094.0	1.901e-001	1.901e-001	5.523e-001	5.523e-001	2.038e-002	2.692e-001	9.000e-001	# * 
1096.0	1.908e-001	1.908e-001	5.539e-001	5.539e-001	1.986e-002	2.691e-001	9.000e-001	# * 
1098.0	1.895e-001	1.895e-001	5.536e-001	5.536e-001	2.021e-002	2.681e-001	9.000e-001	# * 
1100.0	1.900e-001	1.900e-001	5.553e-001	5.553e-001	1.968e-002	2.675e-001	9.000e-001	# * 
1102.0	1.904e-001	1.904e-001	5.572e-001	5.572e-001	1.899e-002	2.669e-001	9.000e-001	# * 
1104.0	1.899e-001	1.899e-001	5.578e-001	5.578e-001	1.899e-002	2.659e-001	9.000e-001	# * 
1106.0	1.913e-001	1.913e-001	5.606e-001	5.606e-001	1.788e-002	2.654e-001	9.000e-001	# * 
1108.0	1.907e-001	1.907e-001	5.614e-001	5.614e-001	1.783e-002	2.645e-001	9.000e-001	# * 
1110.0	1.896e-001	1.896e-001	5.615e-001	5.615e-001	1.803e-002	2.637e-001	9.000e-001	# * 
1112.0	1.904e-001	1.904e-001	5.630e-001	5.630e-001	1.754e-002	2.634e-001	9.000e-001	# * 
1114.0	1.891e-001	1.890e-001	5.624e-001	5.624e-001	1.796e-002	2.620e-001	9.000e-001	# * 
1116.0	1.893e-001	1.893e-001	5.634e-001	5.635e-001	1.764e-002	2.615e-001	9.000e-001	# * 
1118.0	1.888e-001	1.888e-001	5.639e-001	5.639e-001	1.763e-002	2.608e-001	9.000e-001	# * 
1120.0	1.873e-001	1.873e-001	5.626e-001	5.626e-001	1.844e-002	2.603e-001	9.000e-001	# * 
1122.0	1.874e-001	1.875e-001	5.639e-001	5.639e-001	1.811e-002	2.590e-001	9.000e-001	# * 
1124.0	1.859e-001	1.859e-001	5.632e-001	5.632e-001	1.860e-002	2.584e-001	9.000e-001	# * 
1126.0	1.844e-001	1.844e-001	5.625e-001	5.625e-001	1.927e-002	2.574e-001	9.000e-001	# * 
1128.0	1.845e-001	1.845e-001	5.620e-001	5.620e-001	1.939e-002	2.581e-001	9.000e-001	# * 
1130.0	1.824e-001	1.824e-001	5.603e-001	5.603e-001	2.042e-002	2.571e-001	9.000e-001	# * 
1132.0	1.818e-001	1.819e-001	5.601e-001	5.601e-001	2.070e-002	2.565e-001	9.000e-001	# * 
1134.0	1.801e-001	1.801e-001	5.589e-001	5.589e-001	2.165e-002	2.550e-001	9.000e-001	# * 
1136.0	1.781e-001	1.781e-001	5.570e-001	5.570e-001	2.283e-002	2.543e-001	9.000e-001	# * 
1138.0	1.770e-001	1.770e-001	5.550e-001	5.550e-001	2.384e-002	2.539e-001	9.000e-001	# * 
1140.0	1.738e-001	1.738e-001	5.500e-001	5.500e-001	2.641e-002	2.533e-001	9.000e-001	# * 
1142.0	1.700e-001	1.700e-001	5.440e-001	5.440e-001	2.961e-002	2.526e-001	9.000e-001	# * 
1144.0	1.663e-001	1.662e-001	5.377e-001	5.377e-001	3.290e-002	2.522e-001	9.000e-001	# * 
1146.0	1.616e-001	1.616e-001	5.301e-001	5.301e-001	3.707e-002	2.515e-001	9.000e-001	# * 
1148.0	1.590e-001	1.590e-001	5.240e-001	5.241e-001	3.988e-002	2.525e-001	9.000e-001	# * 
1150.0	1.554e-001	1.554e-001	5.189e-001	5.189e-001	4.317e-002	2.511e-001	9.000e-001	# * 
1152.0	1.539e-001	1.539e-001	5.170e-001	5.170e-001	4.442e-002	2.505e-001	9.000e-001	# * 
1154.0	1.536e-001	1.536e-001	5.173e-001	5.173e-001	4.460e-002	2.498e-001	9.000e-001	# * 
1156.0	1.526e-001	1.526e-001	5.169e-001	5.169e-001	4.517e-002	2.491e-001	9.000e-001	# * 
1158.0	1.520e-001	1.520e-001	5.174e-001	5.174e-001	4.540e-002	2.479e-001	9.000e-001	# * 
1160.0	1.532e-001	1.532e-001	5.199e-001	5.199e-001	4.421e-002	2.477e-001	9.000e-001	# * 
1162.0	1.535e-001	1.535e-001	5.221e-001	5.221e-001	4.344e-002	2.467e-001	9.000e-001	# * 
1164.0	1.535e-001	1.535e-001	5.239e-001	5.239e-001	4.289e-002	2.457e-001	9.000e-001	# * 
1166.0	1.527e-001	1.527e-001	5.237e-001	5.237e-001	4.320e-002	2.451e-001	9.000e-001	# * 
1168.0	1.504e-001	1.504e-001	5.197e-001	5.197e-001	4.555e-002	2.447e-001	9.000e-001	# * 
1170.0	1.467e-001	1.467e-001	5.127e-001	5.127e-001	4.955e-002	2.443e-001	9.000e-001	# * 
1172.0	1.419e-001	1.419e-001	5.023e-001	5.023e-001	5.542e-002	2.443e-001	9.000e-001	# * 
1174.0	1.362e-001	1.362e-001	4.898e-001	4.898e-001	6.279e-002	2.445e-001	9.000e-001	# * 
1176.0	1.289e-001	1.289e-001	4.725e-001	4.725e-001	7.337e-002	2.452e-001	9.000e-001	# * 
1178.0	1.203e-001	1.203e-001	4.503e-001	4.503e-001	8.796e-002	2.459e-001	9.000e-001	# * 
1180.0	1.095e-001	1.095e-001	4.216e-001	4.216e-001	1.082e-001	2.468e-001	9.000e-001	# * 
1182.0	9.996e-002	9.996e-002	3.914e-001	3.914e-001	1.309e-001	2.490e-001	9.000e-001	# * 
1184.0	9.209e-002	9.209e-002	3.659e-001	3.660e-001	1.526e-001	2.502e-001	9.000e-001	# * 
1186.0	8.833e-002	8.833e-002	3.532e-001	3.532e-001	1.639e-001	2.510e-001	9.000e-001	# * 
1188.0	8.807e-002	8.807e-002	3.547e-001	3.547e-001	1.639e-001	2.492e-001	9.000e-001	# * 
1190.0	9.153e-002	9.152e-002	3.669e-001	3.669e-001	1.532e-001	2.482e-001	9.000e-001	# * 
1192.0	9.875e-002	9.875e-002	3.929e-001	3.929e-001	1.320e-001	2.457e-001	9.000e-001	# * 
1194.0	1.120e-001	1.120e-001	4.363e-001	4.362e-001	1.007e-001	2.412e-001	9.000e-001	# * 
1196.0	1.266e-001	1.266e-001	4.792e-001	4.792e-001	7.341e-002	2.375e-001	9.000e-001	# * 
1198.0	1.385e-001	1.385e-001	5.119e-001	5.119e-001	5.496e-002	2.346e-001	9.000e-001	# * 
1200.0	1.476e-001	1.476e-001	5.335e-001	5.336e-001	4.325e-002	2.338e-001	9.000e-001	# * 
1202.0	1.525e-001	1.525e-001	5.459e-001	5.459e-001	3.706e-002	2.329e-001	9.000e-001	# * 
1204.0	1.563e-001	1.563e-001	5.554e-001	5.554e-001	3.257e-002	2.318e-001	9.000e-001	# * 
1206.0	1.584e-001	1.584e-001	5.610e-001	5.610e-001	3.006e-002	2.310e-001	9.000e-001	# * 
1208.0	1.588e-001	1.588e-001	5.634e-001	5.634e-001	2.903e-002	2.304e-001	9.000e-001	# * 
1210.0	1.589e-001	1.589e-001	5.642e-001	5.642e-001	2.874e-002	2.299e-001	9.000e-001	# * 
1212.0	1.570e-001	1.570e-001	5.620e-001	5.621e-001	3.002e-002	2.293e-001	9.000e-001	# * 
1214.0	1.555e-001	1.555e-001	5.603e-001	5.603e-001	3.121e-002	2.287e-001	9.000e-001	# * 
1216.0	1.557e-001	1.557e-001	5.612e-001	5.612e-001	3.102e-002	2.282e-001	9.000e-001	# * 
1218.0	1.549e-001	1.549e-001	5.624e-001	5.624e-001	3.090e-002	2.268e-001	9.000e-001	# * 
1220.0	1.576e-001	1.576e-001	5.676e-001	5.676e-001	2.841e-002	2.267e-001	9.000e-001	# * 
1222.0	1.594e-001	1.594e-001	5.728e-001	5.728e-001	2.629e-002	2.260e-001	9.000e-001	# * 
1224.0	1.605e-001	1.605e-001	5.772e-001	5.772e-001	2.456e-002	2.250e-001	9.000e-001	# * 
1226.0	1.634e-001	1.634e-001	5.825e-001	5.825e-001	2.183e-002	2.253e-001	9.000e-001	# * 
1228.0	1.639e-001	1.639e-001	5.849e-001	5.849e-001	2.097e-002	2.247e-001	9.000e-001	# * 
1230.0	1.645e-001	1.646e-001	5.881e-001	5.881e-001	1.979e-002	2.236e-001	9.000e-001	# * 
1232.0	1.652e-001	1.652e-001	5.909e-001	5.909e-001	1.868e-002	2.229e-001	9.000e-001	# * 
1234.0	1.642e-001	1.642e-001	5.909e-001	5.909e-001	1.893e-002	2.215e-001	9.000e-001	# * 
1236.0	1.648e-001	1.648e-001	5.927e-001	5.927e-001	1.825e-002	2.213e-001	9.000e-001	# * 
1238.0	1.646e-001	1.646e-001	5.936e-001	5.936e-001	1.809e-002	2.208e-001	9.000e-001	# * 
1240.0	1.640e-001	1.640e-001	5.929e-001	5.929e-001	1.845e-002	2.205e-001	9.000e-001	# * 
1242.0	1.641e-001	1.641e-001	5.941e-001	5.942e-001	1.815e-002	2.200e-001	9.000e-001	# * 
1244.0	1.630e-001	1.630e-001	5.937e-001	5.937e-001	1.855e-002	2.193e-001	9.000e-001	# * 
1246.0	1.630e-001	1.629e-001	5.943e-001	5.944e-001	1.846e-002	2.190e-001	9.000e-001	# * 
1248.0	1.633e-001	1.633e-001	5.958e-001	5.957e-001	1.808e-002	2.186e-001	9.000e-001	# * 
1250.0	1.612e-001	1.612e-001	5.943e-001	5.943e-001	1.906e-002	2.177e-001	9.000e-001	# * 
1252.0	1.620e-001	1.620e-001	5.963e-001	5.963e-001	1.830e-002	2.173e-001	9.000e-001	# * 
1254.0	1.620e-001	1.620e-001	5.971e-001	5.971e-001	1.813e-002	2.166e-001	9.000e-001	# * 
1256.0	1.605e-001	1.605e-001	5.963e-001	5.963e-001	1.885e-002	2.159e-001	9.000e-001	# * 
1258.0	1.613e-001	1.612e-001	5.978e-001	5.978e-001	1.836e-002	2.154e-001	9.000e-001	# * 
1260.0	1.602e-001	1.602e-001	5.977e-001	5.977e-001	1.864e-002	2.146e-001	9.000e-001	# * 
1262.0	1.598e-001	1.597e-001	5.980e-001	5.980e-001	1.872e-002	2.142e-001	9.000e-001	# * 
1264.0	1.601e-001	1.601e-001	5.991e-001	5.991e-001	1.837e-002	2.140e-001	9.000e-001	# * 
1266.0	1.589e-001	1.589e-001	5.984e-001	5.984e-001	1.885e-002	2.132e-001	9.000e-001	# * 
1268.0	1.593e-001	1.593e-001	5.994e-001	5.994e-001	1.862e-002	2.132e-001	9.000e-001	# * 
1270.0	1.587e-001	1.587e-001	6.001e-001	6.001e-001	1.861e-002	2.124e-001	9.000e-001	# * 
1272.0	1.571e-001	1.571e-001	5.988e-001	5.988e-001	1.953e-002	2.116e-001	9.000e-001	# * 
1274.0	1.583e-001	1.583e-001	6.009e-001	6.009e-001	1.865e-002	2.114e-001	9.000e-001	# * 
1276.0	1.571e-001	1.571e-001	6.001e-001	6.002e-001	1.914e-002	2.111e-001	9.000e-001	# * 
1278.0	1.566e-001	1.566e-001	6.005e-001	6.005e-001	1.925e-002	2.101e-001	9.000e-001	# * 
1280.0	1.571e-001	1.571e-001	6.025e-001	6.025e-001	1.862e-002	2.096e-001	9.000e-001	# * 
1282.0	1.560e-001	1.560e-001	6.009e-001	6.009e-001	1.926e-002	2.093e-001	9.000e-001	# * 
1284.0	1.563e-001	1.564e-001	6.021e-001	6.021e-001	1.894e-002	2.090e-001	9.000e-001	# * 
1286.0	1.565e-001	1.565e-001	6.029e-001	6.029e-001	1.870e-002	2.088e-001	9.000e-001	# * 
1288.0	1.549e-001	1.549e-001	6.023e-001	6.023e-001	1.928e-002	2.076e-001	9.000e-001	# * 
1290.0	1.556e-001	1.556e-001	6.039e-001	6.039e-001	1.877e-002	2.076e-001	9.000e-001	# * 
1292.0	1.549e-001	1.549e-001	6.040e-001	6.040e-001	1.892e-002	2.068e-001	9.000e-001	# * 
1294.0	1.537e-001	1.537e-001	6.038e-001	6.038e-001	1.934e-002	2.059e-001	9.000e-001	# * 
1296.0	1.548e-001	1.548e-001	6.062e-001	6.062e-001	1.844e-002	2.057e-001	9.000e-001	# * 
1298.0	1.534e-001	1.534e-001	6.058e-001	6.058e-001	1.891e-002	2.047e-001	9.000e-001	# * 
1300.0	1.532e-001	1.532e-001	6.063e-001	6.063e-001	1.893e-002	2.040e-001	9.000e-001	# * 
1302.0	1.532e-001	1.532e-001	6.076e-001	6.076e-001	1.871e-002	2.031e-001	9.000e-001	# *
