Repository: MelissaJaneWatt/SWIR-tissue-chromophore-characterisations

# Code for: "Spectral characterisation of short-wave infrared (SWIR) tissue chromophores and tissue-mimicking phantom optical properties"

**Authors:** [Melissa J. Watt](https://github.com/melissajanewatt), Layla Malouf, Ran Tao, Isabelle Racicot, Thomas R. Else, Janek Gröhl, Sarah E. Bohndiek. *University of Cambridge*

Contact details: Sarah E. Bohndiek, seb53@cam.ac.uk

Ths repository contains the code used for the paper "Spectral characterisation of short-wave infrared (SWIR) tissue chromophores and tissue-mimicking phantom optical properties" and associated dataset of SWIR tissue chromophore and tissue-mimicking phantom optical properties. The simulation dataset will be provided on Apollo - the University of Cambridge repository - upon acceptance.

## Python environment

This code has been written as Jupyter Notebooks (.ipynb) and requires a Python environment. The deposited version of the code was tested on Mac with Python 3.7.6.

## Code description

1. Directory "Data":

Contains 
    1) Directory "Download_Spectra": .txt and .npz files containing the absorption and reduced scattering cofficients we measured that can be readily downloaded. Note: the whole blood is horse blood, which has smaller RBC diameters than human RBCs, and thus the measured reduced scattering coefficient is lower than expected for human blood.
    2) Directory "RBCs": .csv files with horse red blood cell flow cytometry measured cell diameters.
    3) Directory "Reference Spectra": reference datasets of optical properties from literature (see paper for full description).
    4) Directory "Shmadzu": .csv files containing raw transmittance spectra measured with Shimadzu SIS system and a combined processed file with estimated absorption coefficient for all measured chromophores.
    5) Directory "Simulation_Spectra": optical properties used in SIMPA simulations. These data are a combination of spectra we measured and reference spectra from literature, see paper for details.
    6) Directory "in-house-SIS": conatins directories containing raw data and IAD outputs for each chromophore and tissue-mimicking phantom measured with the in-house SIS system and a combined processed csv file with estimated optical properties for all measured chromophores.
    7) Directory "po2_probe_data": raw data from oxygen probe.

2. Jupyter Notebook "Plots_for_Figures.ipynb": Code for generating figures and generating of models of whole blood scattering using Mie theory.

3. Jupyter Notebook "Post_process_IAD.ipynb": Code for postprocessing IAD algorithm outputs.

4. Jupyter Notebook "Process_spectra.ipynb": Code for estimating and processing absorption and reduced scattering coefficents of measured tissue chromophores and tissuue mimicking phantoms.

5. Jupyter Notebook "SIMPA_simulations.ipynb": Code for generating and simulating models of tissues and phantoms using the SIMPA python toolkit.

6. Jupyter Notebook "Simulation_analysis.ipynb": Code for calculating effective penetration depth from simulation results.

7. Jupyter Notebook "Statistical analysis.ipynb": Code for statistical comparison of our characterisations with reference data.

8. Jupyter Notebook "oxygenation analysis.ipynb": Code for calculating so2 using the Severinghaus equation from po2 measurements.

9. File "path_config.env": Path configuration file for SIMPA simulations.

File: Data/in-house-SIS/Raw_whole_blood_MJW/Raw_whole_blood_MJW.csv (part 1 of 2)
nm,mua[cm-1],mua_std[cm-1],mus[cm-1],mus_std[cm-1],mus_fit[cm-1],musp[cm-1],musp_std[cm-1],assumed_g
450.0,31.86,0.5474257940579722,76.79999999999993,10.929396998462439,180.9431946639098,1.536,0.2185879399692489,0.98
452.0,32.93,0.6988204347326994,77.52499999999993,24.88873088367502,180.92721689997344,1.5505,0.4977746176735009,0.98
454.0,32.71,0.1930457631409391,64.74999999999994,6.1721597156550905,180.91124054691602,1.295,0.12344319431310188,0.98
456.0,33.645,1.098075020205814,71.09999999999994,17.012532145450876,180.89526560461292,1.4220000000000002,0.3402506429090179,0.98
458.0,33.785,0.6309912836165005,80.59999999999994,19.227694057010563,180.87929207293962,1.612,0.38455388114021155,0.98
460.0,33.690000000000005,1.3132387133980419,78.59999999999994,21.462659268066997,180.8633199517715,1.572,0.42925318536134033,0.98
462.0,34.02,1.3765958012430535,58.94999999999995,27.70874562299778,180.84734924098402,1.179,0.5541749124599561,0.98
464.0,33.87,1.5936925675926334,77.94999999999995,22.761647567783815,180.8313799404527,1.5590000000000002,0.45523295135567676,0.98
466.0,34.68,1.4542886768298615,77.34999999999994,23.537894270020537,180.81541205005294,1.5470000000000002,0.47075788540041125,0.98
468.0,33.955,0.15500000000000114,89.09999999999994,1.9499999999999957,180.79944556966026,1.782,0.039000000000000035,0.98
470.0,34.505,1.4103358544056865,91.17499999999991,15.866176463015757,180.7834804991501,1.8235,0.3173235292603154,0.98
472.0,35.115,1.7250000000000014,97.09999999999991,35.249999999999964,180.76751683839805,1.942,0.7049999999999998,0.98
474.0,35.37,1.4578285221520402,63.19999999999995,20.358649267571742,180.75155458727957,1.2640000000000002,0.40717298535143515,0.98
476.0,36.385000000000005,0.7025845144891822,72.62499999999994,19.68378901532932,180.73559374567017,1.4525000000000001,0.39367578030658673,0.98
478.0,37.005,0.42630192743328477,59.14999999999995,11.415180103947344,180.71963431344545,1.183,0.22830360207894712,0.98
480.0,37.355,0.7056557234232549,57.04999999999995,16.91003525092421,180.7036762904809,1.141,0.33820070501848454,0.98
482.0,36.385000000000005,0.28500000000000014,90.89999999999992,3.200000000000003,180.68771967665208,1.818,0.06400000000000006,0.98
484.0,37.3,0.7300000000000004,51.034999999999954,18.964999999999986,180.6717644718346,1.0207000000000002,0.3793000000000001,0.98
486.0,36.87,0.7772258359061407,68.59999999999994,7.352047333906382,180.655810675904,1.3719999999999999,0.14704094667812778,0.98
488.0,37.75,1.1993563088405204,56.799999999999955,24.25222131865219,180.63985828873592,1.1360000000000001,0.4850444263730442,0.98
490.0,38.625,1.147180117602385,57.199999999999946,26.117222925367315,180.6239073102059,1.1440000000000001,0.5223444585073468,0.98
492.0,37.815,1.2506673218726085,65.27499999999995,18.071281904931354,180.6079577401896,1.3055,0.36142563809862743,0.98
494.0,38.974999999999994,0.7949999999999982,59.79999999999994,5.7499999999999964,180.59200957856265,1.196,0.11499999999999999,0.98
496.0,39.769999999999996,0.7618344089542459,56.799999999999955,8.539539409905736,180.5760628252006,1.1360000000000001,0.17079078819811486,0.98
498.0,40.23,0.37973675092094744,43.69999999999997,9.738203975408734,180.56011747997923,0.8740000000000001,0.19476407950817487,0.98
500.0,39.489999999999995,0.6500000000000021,73.39999999999993,17.649999999999988,180.5441735427741,1.468,0.3530000000000001,0.98
502.0,40.47,0.3645088019056147,64.54999999999994,6.956212251569733,180.5282310134609,1.291,0.13912424503139473,0.98
504.0,39.99,0.0,63.84999999999995,0.0,180.51228989191532,1.2770000000000001,0.0,0.98
506.0,40.175,1.3049999999999997,55.89999999999995,3.1499999999999986,180.49635017801307,1.1179999999999999,0.06300000000000006,0.98
508.0,41.285,1.073836579745724,61.42499999999994,17.198440835944968,180.4804118716298,1.2285,0.3439688167188997,0.98
510.0,41.3125,0.606679788327716,61.18749999999994,10.086387747719431,180.46447497264126,1.22375,0.20172775495438877,0.98
512.0,41.34,0.13952299690970774,60.94999999999994,2.974334659493894,180.4485394809232,1.2189999999999999,0.0594866931898779,0.98
514.0,42.480000000000004,0.23000000000000043,48.53249999999996,6.5674999999999955,180.43260539635125,0.97065,0.13135000000000002,0.98
516.0,41.6,0.7858753081755406,51.299999999999955,6.420472464442673,180.41667271880127,1.026,0.1284094492888536,0.98
518.0,42.34,0.0,40.29999999999997,0.0,180.40074144814895,0.806,0.0,0.98
520.0,41.955,0.0049999999999954525,40.16999999999996,1.389999999999997,180.38481158427007,0.8034,0.027799999999999936,0.98
522.0,42.91499999999999,0.745000000000001,36.13249999999997,5.192499999999997,180.36888312704045,0.72265,0.10385,0.98
524.0,43.78999999999999,0.0,1.5694999999999986,0.0,180.3529560763358,0.03139,0.0,0.98
526.0,44.03666666666666,0.11611775632233712,11.631333333333322,3.5607363080626357,180.337030432032,0.23262666666666665,0.07121472616125278,0.98
528.0,44.28333333333333,0.23223551264467424,21.693166666666645,7.1214726161252715,180.3211061940048,0.43386333333333327,0.14242945232250556,0.98
530.0,44.53,0.34835326896701135,31.75499999999997,10.682208924187908,180.3051833621301,0.6351,0.21364417848375836,0.98
532.0,45.03,0.17417663448350568,28.774999999999974,5.341104462093954,180.28926193628362,0.5755,0.10682208924187918,0.98
534.0,45.53,0.0,25.794999999999977,0.0,180.2733419163413,0.5159,0.0,0.98
536.0,45.58,0.0,25.642499999999977,0.0,180.25742330217895,0.51285,0.0,0.98
538.0,45.629999999999995,0.0,25.48999999999998,0.0,180.24150609367243,0.5098,0.0,0.98
540.0,46.64,0.0,17.069999999999983,0.0,180.22559029069765,0.3414,0.0,0.98
542.0,46.3725,0.0,19.52124999999998,0.0,180.20967589313048,0.39042499999999997,0.0,0.98
544.0,46.105000000000004,0.0,21.97249999999998,0.0,180.19376290084682,0.43945,0.0,0.98
546.0,45.837500000000006,0.0,24.423749999999977,0.0,180.17785131372256,0.488475,0.0,0.98
548.0,45.57000000000001,0.0,26.874999999999975,0.0,180.16194113163365,0.5375,0.0,0.98
550.0,45.575,0.0,25.637499999999978,0.0,180.14603235445603,0.51275,0.0,0.98
552.0,45.58,0.0,24.39999999999998,0.0,180.1301249820656,0.48800000000000004,0.0,0.98
554.0,45.579375,0.0,23.30343749999998,0.0,180.11421901433835,0.46606875000000003,0.0,0.98
556.0,45.57875,0.0,22.206874999999982,0.0,180.0983144511502,0.4441375,0.0,0.98
558.0,45.578125,0.0,21.110312499999985,0.0,180.08241129237717,0.42220625,0.0,0.98
560.0,45.5775,0.0,20.013749999999984,0.0,180.06650953789526,0.40027500000000005,0.0,0.98
562.0,45.576875,0.0,18.917187499999983,0.0,180.05060918758045,0.37834375000000003,0.0,0.98
564.0,45.57625,0.0,17.820624999999986,0.0,180.03471024130872,0.3564125,0.0,0.98
566.0,45.575625,0.0,16.724062499999988,0.0,180.01881269895608,0.33448125000000006,0.0,0.98
568.0,45.575,0.0,15.627499999999987,0.0,180.00291656039863,0.31255,0.0,0.98
570.0,45.574375,0.0,14.530937499999988,0.0,179.98702182551233,0.29061875000000004,0.0,0.98
572.0,45.573750000000004,0.0,13.434374999999989,0.0,179.9711284941733,0.2686875,0.0,0.98
574.0,45.573125000000005,0.0,12.33781249999999,0.0,179.95523656625758,0.24675625,0.0,0.98
576.0,45.572500000000005,0.0,11.24124999999999,0.0,179.93934604164122,0.224825,0.0,0.98
578.0,45.571875000000006,0.0,10.144687499999991,0.0,179.92345692020035,0.20289374999999998,0.0,0.98
580.0,45.571250000000006,0.0,9.048124999999992,0.0,179.90756920181101,0.18096250000000003,0.0,0.98
582.0,45.57062500000001,0.0,7.951562499999991,0.0,179.89168288634937,0.15903125,0.0,0.98
584.0,45.57000000000001,0.0,6.854999999999994,0.0,179.87579797369148,0.1371,0.0,0.98
586.0,45.45,0.0,0.00014364999999999986,0.0,179.85991446371352,2.873e-06,0.0,0.98
588.0,44.300000000000004,0.0,21.81007182499998,0.0,179.84403235629162,0.4362014365,0.0,0.98
590.0,43.150000000000006,0.0,43.61999999999996,0.0,179.8281516513019,0.8724,0.0,0.98
592.0,38.53,1.4927007588782006,62.24999999999995,5.328122454381917,179.81227234862058,1.245,0.10656244908763844,0.98
594.0,37.23,1.4935675411577456,82.54999999999993,12.509932054171983,179.79639444812378,1.651,0.2501986410834399,0.98
596.0,32.480000000000004,0.5987787571382281,148.29999999999987,36.697111602958586,179.7805179496877,2.9659999999999997,0.7339422320591724,0.98
598.0,26.35,0.9099175786850148,192.52499999999986,45.109162300329814,179.76464285318852,3.8505000000000003,0.902183246006597,0.98
600.0,21.31,0.721296843055943,214.4999999999998,45.18416635159805,179.74876915850248,4.29,0.9036833270319617,0.98
602.0,17.215000000000003,0.6802710856709995,237.7249999999998,50.64807460247127,179.73289686550578,4.7545,1.0129614920494265,0.98
604.0,14.190000000000001,0.5245621336874841,260.7999999999997,50.89223909399147,179.71702597407463,5.215999999999999,1.0178447818798304,0.98
606.0,11.899999999999999,0.5303062241366066,272.2999999999997,52.94737953855691,179.7011564840853,5.446,1.0589475907711392,0.98
608.0,10.06,0.4897776769509874,284.7499999999998,54.08292558198166,179.68528839541398,5.695,1.0816585116396344,0.98
610.0,8.614,0.4119738395146524,294.5499999999997,52.74780142864298,179.669421707937,5.891,1.0549560285728607,0.98
612.0,7.45,0.38780821275025007,302.4499999999997,53.707683313596526,179.65355642153062,6.0489999999999995,1.0741536662719315,0.98
614.0,6.544,0.34514731154489203,307.1999999999997,52.8921777688894,179.63769253607109,6.143999999999999,1.0578435553777887,0.98
616.0,5.812,0.30673115264022355,310.09999999999974,53.17499992744661,179.6218300514347,6.202,1.0634999985489328,0.98
618.0,5.204,0.2765067811103373,312.74999999999966,52.366211069050905,179.60596896749777,6.254999999999999,1.047324221381019,0.98
620.0,4.716,0.2589723279940671,315.9999999999997,52.122743904161084,179.59010928413662,6.32,1.0424548780832223,0.98
622.0,4.266,0.2311190169587956,317.7499999999997,51.88730904090295,179.57425100122757,6.3549999999999995,1.03774618081806,0.98
624.0,3.908,0.2071040771337738,319.2499999999997,51.23882774943039,179.55839411864696,6.385,1.0247765549886088,0.98
626.0,3.593,0.19493633021965454,319.0499999999997,50.85143818450068,179.54253863627113,6.381,1.0170287636900144,0.98
628.0,3.31,0.18315027898247377,320.1499999999997,51.01967485414052,179.52668455397642,6.403,1.0203934970828112,0.98
630.0,3.088,0.16753905017437978,320.44999999999976,50.67334264010006,179.51083187163925,6.409000000000001,1.013466852802002,0.98
632.0,2.873,0.1495393750533886,320.94999999999976,50.5591372357627,179.494980589136,6.4190000000000005,1.011182744715255,0.98
634.0,2.7079999999999997,0.1438273999892035,321.1999999999997,50.11735117590397,179.47913070634297,6.4239999999999995,1.0023470235180805,0.98
636.0,2.541,0.1365317310380518,320.64999999999975,50.04721104450605,179.46328222313664,6.413,1.000944220890122,0.98
638.0,2.409,0.13071578819695281,321.0499999999997,49.94574834535741,179.4474351393934,6.421,0.998914966907149,0.98
640.0,2.287,0.1238461809795113,320.84999999999974,49.645810933147956,179.4315894549897,6.417000000000001,0.99291621866296,0.98
642.0,2.169,0.12338327317252296,320.1499999999997,49.743353051834994,179.41574516980197,6.403,0.9948670610367008,0.98
644.0,2.085,0.11952168045490928,319.79999999999967,49.45270904711653,179.3999022837066,6.395999999999999,0.9890541809423314,0.98
646.0,2.002,0.11478191882386739,319.5499999999997,49.57912182549879,179.38406079658012,6.391,0.9915824365099767,0.98
648.0,1.935,0.11458567337677898,318.9999999999997,49.64301885449404,179.36822070829894,6.38,0.9928603770898815,0.98
650.0,1.871,0.11343829562180603,318.5499999999997,49.16882355595401,179.35238201873958,6.371,0.9833764711190812,0.98
652.0,1.8199999999999998,0.11040039362964352,318.0499999999997,49.172044903583114,179.3365447277785,6.361,0.9834408980716633,0.98
654.0,1.7680000000000002,0.11299459180765141,317.7499999999997,48.842057114845936,179.3207088352922,6.3549999999999995,0.9768411422969195,0.98
656.0,1.722,0.10930295422571674,316.7999999999997,48.63882765400035,179.30487434115722,6.336,0.9727765530800082,0.98
658.0,1.6800000000000002,0.1087958786438004,316.1499999999997,48.71616267906203,179.28904124525005,6.3229999999999995,0.9743232535812414,0.98
660.0,1.631,0.10946615689870937,316.34999999999974,48.36439678671911,179.27320954744727,6.327,0.967287935734383,0.98
662.0,1.5890000000000002,0.10884080571024043,315.0999999999997,48.59034222996055,179.25737924762535,6.302,0.9718068445992117,0.98
664.0,1.5559999999999998,0.10755475206311453,315.0499999999997,48.08268213179928,179.2415503456609,6.301,0.9616536426359864,0.98
666.0,1.514,0.10803577368196947,315.4499999999997,48.67442289790851,179.22572284143047,6.309,0.9734884579581712,0.98
668.0,1.505,0.10759055904242588,313.4499999999997,48.15067208484443,179.20989673481063,6.269,0.9630134416968896,0.98
670.0,1.4860000000000002,0.10760260678837812,313.9999999999997,48.33473561184196,179.194072025678,6.28,0.96669471223684,0.98
672.0,1.4729999999999999,0.10393421471129859,312.6999999999997,48.13507678693312,179.1782487139091,6.254,0.9627015357386633,0.98
674.0,1.4449999999999998,0.10697397860585273,313.89999999999975,48.18828234701411,179.16242679938065,6.2780000000000005,0.9637656469402831,0.98
676.0,1.44,0.10587180694676383,312.1999999999997,48.02365993528859,179.14660628196918,6.244,0.9604731987057726,0.98
678.0,1.436,0.10525524531664286,312.0499999999997,47.844278654819284,179.13078716155135,6.241,0.9568855730963867,0.98
680.0,1.432,0.10141991914806477,311.5499999999997,47.3917597150484,179.1149694380038,6.231,0.9478351943009689,0.98
682.0,1.423,0.10612896882892701,311.3999999999997,47.59526574132821,179.09915311120324,6.228,0.951905314826565,0.98
684.0,1.432,0.10671711769850488,311.2499999999998,47.96217516870535,179.08333818102622,6.2250000000000005,0.9592435033741078,0.98
686.0,1.429,0.10429954487785838,309.7499999999997,47.59263157513892,179.0675246473495,6.195,0.9518526315027793,0.98
688.0,1.431,0.10284592335439101,309.9499999999997,47.65062537643582,179.05171251004973,6.199,0.9530125075287171,0.98
690.0,1.441,0.10706568884752514,309.4499999999997,47.60463199788774,179.03590176900363,6.189,0.9520926399577554,0.98
692.0,1.447,0.10385245944768633,309.34999999999974,47.65028532294451,179.02009242408786,6.187,0.953005706458891,0.98
694.0,1.464,0.10382297374157234,308.54999999999967,47.63210933295069,179.00428447517922,6.170999999999999,0.9526421866590147,0.98
696.0,1.4769999999999999,0.10445496400924585,307.1999999999997,47.43844809882262,178.98847792215435,6.143999999999999,0.9487689619764532,0.98
698.0,1.5,0.1038400954934979,305.39999999999975,46.94356606673299,178.97267276489004,6.1080000000000005,0.9388713213346606,0.98
700.0,1.513,0.10502815613085337,304.0499999999997,46.67386716936155,178.95686900326305,6.0809999999999995,0.933477343387232,0.98
702.0,1.544,0.10554491174406146,303.6499999999997,47.250920691271546,178.9410666371501,6.0729999999999995,0.9450184138254318,0.98
704.0,1.573,0.10680870173086134,302.59999999999974,46.89794738723432,178.925265666428,6.052,0.9379589477446871,0.98
706.0,1.603,0.10832438709499434,302.84999999999974,47.47719205504991,178.9094660909735,6.057,0.9495438411009992,0.98
708.0,1.6320000000000001,0.11296803874449517,301.9999999999997,47.16974666033299,178.89366791066342,6.04,0.9433949332066608,0.98
710.0,1.663,0.11339878284451416,301.69999999999976,47.30355871038311,178.87787112537455,6.034000000000001,0.9460711742076631,0.98
712.0,1.704,0.1169081099532428,300.34999999999974,47.22285293696442,178.86207573498373,6.007,0.9444570587392892,0.98
714.0,1.736,0.12116054037189619,299.69999999999976,46.841174379854614,178.84628173936775,5.994000000000001,0.9368234875970931,0.98
716.0,1.775,0.11484364034806227,299.2499999999998,46.783600191878946,178.8304891384035,5.985,0.9356720038375799,0.98
718.0,1.8179999999999998,0.12002355735849383,298.94999999999976,47.05238281314835,178.81469793196777,5.979,0.9410476562629676,0.98
720.0,1.8599999999999999,0.12178943577612411,297.4499999999997,47.14560843876898,178.79890811993744,5.949,0.9429121687753804,0.98
722.0,1.906,0.12323058783345062,296.7499999999998,46.63015833842581,178.7831197021894,5.9350000000000005,0.932603166768517,0.98
724.0,1.946,0.12801658843126643,296.84999999999974,46.95339296697424,178.76733267860052,5.937,0.9390678593394858,0.98
726.0,1.996,0.12660622339549155,295.5999999999997,46.73293509102782,178.75154704904767,5.911999999999999,0.9346587018205573,0.98
728.0,2.0469999999999997,0.13020335471963426,294.59999999999974,46.74559991176827,178.7357628134078,5.8919999999999995,0.934911998235366,0.98
730.0,2.098,0.13074383586725594,294.4499999999997,46.84763983409075,178.71997997155776,5.888999999999999,0.936952796681816,0.98
732.0,2.144,0.13548850800886814,292.34999999999974,47.15287260667927,178.70419852337454,5.8469999999999995,0.9430574521335862,0.98
734.0,2.206,0.13371371666620963,291.2999999999998,46.88318685708703,178.68841846873505,5.8260000000000005,0.9376637371417416,0.98
736.0,2.25,0.14096685539866333,291.4499999999997,46.79514457243991,178.6726398075162,5.829,0.9359028914487988,0.98
738.0,2.309,0.14084226357836108,289.5999999999998,46.79150827782299,178.65686253959498,5.792000000000001,0.9358301655564605,0.98
740.0,2.355,0.1434517168308849,288.64999999999975,46.70536490716143,178.6410866648484,5.773000000000001,0.9341072981432295,0.98
742.0,2.415,0.14514165069142662,288.69999999999976,47.02836876966709,178.62531218315337,5.774,0.9405673753933425,0.98
744.0,2.465,0.15204385332309006,287.69999999999976,47.07804657306628,178.6095390943869,5.7540000000000004,0.9415609314613266,0.98
746.0,2.5269999999999997,0.14972600489964957,287.19999999999976,46.54245970676188,178.593767398426,5.744,0.9308491941352383,0.98
748.0,2.579,0.15614594312871372,286.69999999999976,46.84428961074976,178.57799709514768,5.734,0.9368857922149961,0.98
750.0,2.6390000000000002,0.15900508571725178,285.9499999999997,47.21125558932937,178.56222818442896,5.718999999999999,0.9442251117865882,0.98
752.0,2.6900000000000004,0.15938128830489612,284.9999999999997,46.88217171475051,178.54646066614688,5.699999999999999,0.9376434342950113,0.98
754.0,2.7539999999999996,0.1656534386253272,284.7999999999997,47.06687191750437,178.53069454017847,5.696,0.9413374383500882,0.98
756.0,2.817,0.16267281409148987,284.19999999999976,47.01382840961148,178.51492980640083,5.684,0.9402765681922305,0.98
758.0,2.8710000000000004,0.16895108503884326,282.19999999999976,46.8247349428604,178.49916646469092,5.644,0.9364946988572089,0.98
760.0,2.9299999999999997,0.17310561965330767,282.4499999999997,46.575303422402776,178.48340451492595,5.648999999999999,0.9315060684480565,0.98
762.0,2.989,0.1757045781003788,282.19999999999976,46.933312289557534,178.46764395698293,5.644,0.9386662457911515,0.98
764.0,3.045,0.1789077974823904,279.7499999999997,46.64173805075297,178.45188479073894,5.595,0.9328347610150601,0.98
766.0,3.1130000000000004,0.1745059339611531,279.0499999999998,46.81279963724173,178.43612701607114,5.581,0.9362559927448354,0.98
768.0,3.1590000000000003,0.1889633186691775,279.34999999999974,47.20866275913955,178.42037063285665,5.587,0.9441732551827918,0.98
770.0,3.223,0.1856716203874033,278.5499999999998,46.843610971923226,178.40461564097257,5.571000000000001,0.9368722194384653,0.98
772.0,3.2840000000000003,0.18764446286646566,277.2999999999997,46.67330905108159,178.38886204029603,5.545999999999999,0.9334661810216324,0.98
774.0,3.335,0.18866319850234656,276.7999999999997,46.79802346253521,178.37310983070424,5.536,0.9359604692507052,0.98
776.0,3.4050000000000002,0.19124039554678,275.9499999999997,47.00708575428929,178.3573590120743,5.518999999999999,0.9401417150857867,0.98
778.0,3.462,0.19448050459279123,274.64999999999975,46.665541653106025,178.34160958428345,5.493,0.9333108330621214,0.98
780.0,3.532,0.1980936927595402,273.5999999999998,46.85470515393011,178.32586154720883,5.472,0.9370941030786032,0.98
782.0,3.586,0.19857274687748355,272.7999999999997,46.417767458188514,178.31011490072765,5.4559999999999995,0.9283553491637712,0.98
784.0,3.6430000000000002,0.1997072548865489,271.9999999999998,46.53293006298775,178.29436964471708,5.44,0.9306586012597561,0.98
786.0,3.7159999999999997,0.20488696070435208,271.3999999999997,46.64118351843139,178.2786257790544,5.427999999999999,0.9328236703686287,0.98
788.0,3.782,0.21181858065597348,269.7999999999998,46.71867802649391,178.2628833036168,5.396,0.9343735605298792,0.98
790.0,3.8390000000000004,0.20899494943392513,270.19999999999976,46.57483689825183,178.24714221828154,5.404,0.9314967379650376,0.98
792.0,3.902,0.22018499517170895,269.19999999999976,46.898241563286696,178.23140252292586,5.384,0.9379648312657345,0.98
794.0,3.969,0.21530030706485825,267.9999999999998,46.700066090311935,178.21566421742702,5.36,0.9340013218062395,0.98
796.0,4.022,0.21831668016783828,266.9999999999998,46.56726583034027,178.19992730166229,5.34,0.9313453166068063,0.98
798.0,4.093,0.21624408933619324,267.0499999999998,46.76640796105943,178.18419177550894,5.341,0.9353281592211895,0.98
800.0,4.164,0.22779040615399618,265.7499999999997,46.47534591348163,178.16845763884427,5.3149999999999995,0.9295069182696336,0.98
802.0,4.215999999999999,0.2319296402461128,266.2499999999997,46.87394443255937,178.15272489154563,5.324999999999999,0.9374788886511882,0.98
804.0,4.273,0.23156429925910013,263.94999999999976,46.58148442630419,178.13699353349028,5.279,0.9316296885260849,0.98
806.0,4.351999999999999,0.23318937357996689,264.2999999999997,46.839489512352436,178.12126356455556,5.286,0.9367897902470497,0.98
808.0,4.422,0.2357662579655148,262.39999999999975,46.43167022625825,178.10553498461883,5.248,0.9286334045251657,0.98
810.0,4.471,0.2391169454058975,261.7999999999998,46.631856064282886,178.08980779355738,5.236,0.9326371212856585,0.98
812.0,4.529,0.2364506578130984,260.39999999999975,46.58799320759703,178.07408199124865,5.208,0.9317598641519415,0.98
814.0,4.61,0.2412532095353575,259.8999999999998,46.53430103525252,178.05835757756995,5.198,0.9306860207050511,0.98
816.0,4.6739999999999995,0.24379089400549822,259.0499999999998,46.59924560932314,178.04263455239868,5.181,0.9319849121864634,0.98
818.0,4.733,0.2465196759232089,259.3499999999998,46.355317193378816,178.02691291561223,5.187,0.9271063438675773,0.98
820.0,4.791,0.2581844493313708,258.7999999999997,46.80906251286528,178.011192667088,5.175999999999999,0.9361812502573066,0.98
822.0,4.865,0.2602018210050054,257.5999999999998,46.6516649167655,177.99547380670342,5.152,0.9330332983353107,0.98
824.0,4.914,0.26492798928420697,256.7499999999998,46.77176921030168,177.97975633433586,5.135,0.9354353842060346,0.98
826.0,4.981999999999999,0.2560785951882357,255.74999999999974,46.50627463307408,177.96404024986282,5.114999999999999,0.9301254926614824,0.98
828.0,5.039,0.26310623118597737,254.24999999999972,46.50291972779637,177.9483255531617,5.084999999999999,0.9300583945559284,0.98
830.0,5.112,0.2607939918265743,253.09999999999974,46.35696106849724,177.93261224410998,5.061999999999999,0.9271392213699456,0.98
832.0,5.159000000000001,0.2676529446231298,253.14999999999975,46.39936541711651,177.91690032258512,5.063,0.927987308342331,0.98
834.0,5.225999999999999,0.2682249378487219,252.4499999999998,46.578252224046686,177.90118978846462,5.049,0.9315650444809345,0.98
836.0,5.302,0.2701546881983645,251.89999999999978,46.36528274953621,177.88548064162592,5.038,0.927305654990725,0.98
838.0,5.3469999999999995,0.27401004757643366,250.29999999999978,46.604286349785845,177.86977288194655,5.006,0.9320857269957178,0.98
840.0,5.41,0.27525063774721203,250.3499999999998,46.341581999562955,177.854066509304,5.007000000000001,0.92683163999126,0.98
842.0,5.465999999999999,0.27138688160294866,249.1499999999998,46.07339555294111,177.83836152357583,4.9830000000000005,0.9214679110588231,0.98
844.0,5.535,0.2702032157058419,248.64999999999978,45.95474088575127,177.82265792463954,4.973,0.9190948177150263,0.98
846.0,5.5889999999999995,0.2798668113563403,247.4999999999998,45.95757571317372,177.80695571237268,4.95,0.9191515142634752,0.98
848.0,5.634,0.2734670404678088,247.44999999999976,45.90088960648436,177.7912548866528,4.949,0.9180177921296878,0.98
850.0,5.696,0.28251480896397385,246.9499999999998,46.131387108379975,177.77555544735748,4.939,0.9226277421676002,0.98
852.0,5.734,0.2847533045364787,245.3999999999998,46.4013935241998,177.75985739436427,4.908,0.9280278704839967,0.98
854.0,5.793,0.2841658792212397,244.79999999999978,46.360052248077125,177.7441607275508,4.896,0.9272010449615433,0.98
856.0,5.845000000000001,0.28797599351249065,243.94999999999976,46.36309063079707,177.7284654467946,4.879,0.9272618126159421,0.98
858.0,5.888999999999999,0.2970120752419105,243.54999999999976,46.18943147784902,177.71277155197333,4.8709999999999996,0.9237886295569813,0.98
860.0,5.959,0.2828211492606867,243.1999999999998,46.195809093225904,177.6970790429646,4.864,0.923916181864519,0.98
862.0,6.013,0.29130477019060735,242.1999999999998,45.94411124425727,177.681387919646,4.844,0.9188822248851463,0.98
864.0,6.052,0.29512713309920885,240.74999999999977,45.87107402381987,177.66569818189524,4.8149999999999995,0.9174214804763982,0.98
866.0,6.112,0.30092306551347087,241.3499999999998,46.37844992325581,177.6500098295899,4.827,0.9275689984651172,0.98
868.0,6.139,0.302826683104379,239.7999999999998,46.41629729223329,177.63432286260766,4.796,0.9283259458446667,0.98
870.0,6.192,0.29988199325158377,238.99999999999974,46.08042955153866,177.61863728082625,4.779999999999999,0.921608591030774,0.98
872.0,6.253,0.2973205444849707,238.3499999999998,46.05401485159154,177.60295308412327,4.767,0.9210802970318315,0.98
874.0,6.2749999999999995,0.31455369126964317,239.3499999999998,46.25081647594294,177.5872702723765,4.787,0.9250163295188595,0.98
876.0,6.32,0.30164123076722354,237.7999999999998,45.74315843063171,177.57158884546354,4.756,0.914863168612635,0.98
878.0,6.3660000000000005,0.30338599461477284,237.0999999999998,45.98218858065221,177.55590880326218,4.742,0.9196437716130452,0.98
880.0,6.409000000000001,0.3039552030021838,236.14999999999978,45.74995446263667,177.54023014565016,4.723,0.9149990892527343,0.98
882.0,6.4559999999999995,0.29712436603026837,235.44999999999976,45.5249931356392,177.52455287250515,4.709,0.9104998627127849,0.98
884.0,6.473,0.3170698408089571,234.54999999999978,45.97483074170465,177.50887698370497,4.691,0.919496614834094,0.98
886.0,6.513,0.30915647881786606,234.79999999999978,45.81211293269523,177.4932024791273,4.696,0.9162422586539054,0.98
888.0,6.544,0.30301696974033865,232.7499999999998,45.99377373321544,177.47752935864997,4.655,0.9198754746643095,0.98
890.0,6.598000000000001,0.2976600513552996,233.69999999999976,45.63052165133373,177.46185762215075,4.6739999999999995,0.9126104330266753,0.98
892.0,6.606,0.3242330361459101,234.14999999999978,46.37504716978728,177.44618726950742,4.683,0.9275009433957466,0.98
894.0,6.6530000000000005,0.3070274849963922,232.8499999999998,45.345556630973626,177.43051830059775,4.657,0.9069111326194732,0.98
896.0,6.686,0.3046214408445707,231.59999999999977,45.56492315611011,177.41485071529962,4.632,0.911298463122203,0.98
898.0,6.710000000000001,0.32761837932133153,231.0499999999998,45.943636967242526,177.39918451349084,4.621,0.9188727393448514,0.98
900.0,6.726999999999999,0.3128787482573897,230.4499999999998,45.20395140053818,177.38351969504922,4.609,0.9040790280107646,0.98
902.0,6.752000000000001,0.31418469837240354,230.4999999999998,45.30679983303949,177.36785625985257,4.61,0.9061359966607906,0.98
904.0,6.78,0.32050739095116193,230.54999999999978,45.60905801306909,177.3521942077788,4.611,0.9121811602613826,0.98
906.0,6.813000000000001,0.3182958480935312,229.2999999999998,45.52876380194536,177.3365335387058,4.586,0.9105752760389079,0.98
908.0,6.823,0.3106427029384222,228.9499999999998,45.727896907200424,177.32087425251137,4.579,0.9145579381440095,0.98
910.0,6.843,0.3089045159915925,230.04999999999978,45.16110666885337,177.30521634907345,4.601,0.9032221333770681,0.98
912.0,6.877,0.3103417868920621,226.3499999999998,45.05635976813431,177.28955982826992,4.527,0.9011271953626869,0.98
914.0,6.863,0.3301891713683064,227.3499999999998,45.832449149720595,177.2739046899787,4.547,0.9166489829944129,0.98
916.0,6.888999999999999,0.3136352367454829,227.6499999999998,45.41263896513585,177.25825093407772,4.553,0.9082527793027175,0.98
918.0,6.872,0.31026909865509783,227.19999999999982,45.43718360903308,177.2425985604449,4.5440000000000005,0.9087436721806624,0.98
920.0,6.917999999999999,0.320263703073222,226.4999999999998,45.389640956641585,177.22694756895817,4.53,0.9077928191328325,0.98
922.0,6.936999999999999,0.32128215360057316,225.59999999999977,45.294624677673994,177.2112979594955,4.512,0.9058924935534808,0.98
924.0,6.928999999999999,0.3241500947873025,227.3499999999998,45.475487902825144,177.19564973193485,4.547,0.9095097580565037,0.98
926.0,6.953,0.3100355216605964,226.29999999999978,44.8665490340211,177.18000288615417,4.526,0.8973309806804226,0.98
928.0,6.954000000000001,0.33044750801837713,225.3999999999998,46.012745818716084,177.1643574220315,4.508,0.9202549163743226,0.98
930.0,6.963,0.32598977489076764,224.6999999999998,45.44245445249038,177.14871333944478,4.494,0.9088490890498084,0.98
932.0,6.978999999999999,0.3458314011547986,224.04999999999978,46.38702591069514,177.13307063827205,4.481,0.9277405182139037,0.98
934.0,6.9799999999999995,0.32978174600787113,224.24999999999983,45.61177628422802,177.11742931839132,4.485,0.9122355256845611,0.98
936.0,7.0,0.31242887585678736,222.8999999999998,45.27759304665787,177.10178937968058,4.458,0.9055518609331582,0.98
938.0,7.005,0.3181195132200444,224.3499999999998,45.25476920505135,177.08615082201794,4.487,0.9050953841010281,0.98
940.0,7.014,0.31391380432088345,224.5999999999998,45.6131566735782,177.0705136452814,4.492,0.912263133471565,0.98
942.0,7.020999999999999,0.30003448361484153,223.94999999999982,44.647376293311346,177.05487784934905,4.479,0.8929475258662277,0.98
944.0,7.01,0.3363813972924849,225.1499999999998,46.22595471041008,177.03924343409892,4.503,0.9245190942082026,0.98
946.0,7.032,0.31932757282363217,224.29999999999978,45.11288310695979,177.02361039940914,4.486,0.9022576621391968,0.98
948.0,7.057,0.323741323350054,221.1499999999998,45.08420516717082,177.00797874515774,4.423,0.9016841033434172,0.98
950.0,7.061,0.30646555402274667,223.0999999999998,44.841005814646174,176.99234847122293,4.462,0.8968201162929244,0.98
952.0,7.058999999999999,0.33149250964481475,221.99999999999983,45.56610243764569,176.97671957748273,4.44,0.9113220487529146,0.98
954.0,7.09,0.31839811247036537,222.64999999999978,45.19273403852149,176.96109206381527,4.452999999999999,0.9038546807704307,0.98
956.0,7.1240000000000006,0.3199551280267553,221.0999999999998,45.04003157685884,176.94546593009872,4.422,0.9008006315371775,0.98
958.0,7.119,0.32104586034466215,222.54999999999978,44.90640747263982,176.92984117621126,4.451,0.8981281494527972,0.98
960.0,7.135,0.3204234852137766,222.1999999999998,44.66073965651111,176.91421780203095,4.444,0.8932147931302228,0.98
962.0,7.129,0.329549112097045,220.39999999999984,45.77723300646721,176.89859580743604,4.408,0.9155446601293451,0.98
964.0,7.107,0.31866252128095596,220.8499999999998,44.85517435777797,176.88297519230466,4.417,0.8971034871555603,0.98
966.0,7.105,0.3063127587496797,220.04999999999978,44.551321494581686,176.86735595651504,4.401,0.8910264298916345,0.98
968.0,7.0840000000000005,0.30870950026773647,221.2999999999998,44.37660238803969,176.85173809994535,4.426,0.8875320477607946,0.98
970.0,7.029,0.31285084996046875,222.1999999999998,44.89901288474713,176.8361216224738,4.444,0.8979802576949432,0.98
972.0,7.024,0.3280160715725323,221.99999999999983,45.678599414216286,176.82050652397865,4.44,0.9135719882843266,0.98
974.0,6.993,0.31397420669401466,221.84999999999977,44.95349723414457,176.8048928043381,4.436999999999999,0.8990699446828921,0.98
976.0,6.972,0.31852193365955567,220.54999999999978,44.99148753505801,176.7892804634304,4.411,0.8998297507011611,0.98
978.0,6.946,0.30717566454536893,220.6999999999998,45.10311916070426,176.7736695011338,4.414,0.9020623832140859,0.98
980.0,6.895,0.2954813189975693,221.84999999999977,43.83188280940347,176.7580599173266,4.436999999999999,0.8766376561880703,0.98
982.0,6.873,0.30131874759848754,220.8499999999998,44.2533558746999,176.74245171188699,4.417,0.8850671174939987,0.98
984.0,6.829,0.28911657694038995,220.6499999999998,43.942014260658866,176.72684488469335,4.413,0.8788402852131784,0.98
986.0,6.776999999999999,0.3071564124813204,221.2499999999998,45.05120200914879,176.71123943562392,4.425,0.9010240401829764,0.98
988.0,6.766,0.2967172657640082,220.3499999999998,44.34700916885172,176.69563536455703,4.407,0.8869401833770353,0.98
990.0,6.688,0.2929462513377487,220.3499999999998,44.329432437680836,176.680032671371,4.407,0.8865886487536176,0.98
992.0,6.631,0.305873531519075,223.19999999999982,44.57759153057355,176.66443135594417,4.464,0.8915518306114718,0.98
994.0,6.58,0.2932738576067694,222.54999999999978,44.31283221331523,176.64883141815486,4.451,0.8862566442663055,0.98
996.0,6.53,0.28683164933760047,222.94999999999982,44.13812984453279,176.63323285788144,4.4590000000000005,0.8827625968906567,0.98
998.0,6.5,0.2895335115681563,223.59999999999977,44.30903957043437,176.61763567500222,4.4719999999999995,0.886180791408688,0.98
1000.0,6.422,0.29202173096881784,221.99999999999983,44.666679795465136,176.60203986939564,4.44,0.8933335959093036,0.98
1002.0,6.394,0.2649302260810534,221.69999999999982,43.34105700397971,176.58644544094005,4.434,0.8668211400795949,0.98
1004.0,6.347,0.29332310588230937,222.64999999999978,44.81136250859306,176.57085238951385,4.452999999999999,0.896227250171862,0.98
1006.0,6.287000000000001,0.2956323208578561,223.44999999999982,44.52723330921017,176.55526071499543,4.469,0.8905446661842042,0.98
1008.0,6.2,0.2899164630640275,223.0999999999998,44.23620312217883,176.5396704172632,4.462,0.8847240624435773,0.98
1010.0,6.1450000000000005,0.27139711690017715,223.5499999999998,43.582998724018225,176.52408149619563,4.471,0.8716599744803654,0.98
1012.0,6.047000000000001,0.28793869374925046,225.3999999999998,44.29780810005313,176.50849395167114,4.508,0.8859561620010633,0.98
1014.0,6.046,0.25951065060566936,221.99999999999983,43.38569130343022,176.49290778356817,4.44,0.8677138260686053,0.98
1016.0,5.946,0.280332914959832,224.7499999999998,44.26693510070325,176.47732299176516,4.495,0.8853387020140657,0.98
1018.0,5.864000000000001,0.2744789451998543,225.6499999999998,44.255803134855746,176.4617395761406,4.513,0.8851160626971156,0.98
1020.0,5.8340000000000005,0.28997432836565223,224.4999999999998,44.73581091002793,176.44615753657294,4.49,0.8947162182005594,0.98
1022.0,5.707,0.24527872781997967,224.3499999999998,43.1599229681574,176.43057687294075,4.487,0.8631984593631489,0.98
1024.0,5.656,0.2664562132513463,225.3499999999998,43.99151503485331,176.41499758512242,4.507,0.879830300697067,0.98
1026.0,5.587999999999999,0.2698583075853688,224.89999999999978,44.4837909167034,176.39941967299657,4.497999999999999,0.8896758183340688,0.98
1028.0,5.5,0.2541740436087925,226.1999999999998,43.74727928048143,176.38384313644164,4.524,0.8749455856096295,0.98
1030.0,5.462,0.2577540218938768,224.9999999999998,44.31536672978187,176.3682679753362,4.5,0.8863073345956383,0.98
1032.0,5.343,0.25759979487761187,227.3499999999998,44.31462498605079,176.3526941895588,4.547,0.8862924997210168,0.98
1034.0,5.2780000000000005,0.24556284554286947,227.2499999999998,43.78362270625796,176.33712177898798,4.545,0.8756724541251601,0.98
1036.0,5.220000000000001,0.24655197533828413,227.2999999999998,43.98251616716645,176.3215507435023,4.546,0.8796503233433298,0.98
1038.0,5.098000000000001,0.22242890388605216,227.44999999999982,42.6827508745889,176.30598108298037,4.549,0.8536550174917787,0.98
1040.0,5.056000000000001,0.24146083188238485,227.69999999999982,43.79233824413679,176.29041279730075,4.554,0.8758467648827365,0.98
1042.0,4.95,0.24826036710788768,227.94999999999982,44.05597729936842,176.27484588634204,4.559,0.8811195459873692,0.98
1044.0,4.868,0.233866586426778,229.5499999999998,43.64111918764932,176.25928034998284,4.591,0.8728223837529874,0.98
1046.0,4.8420000000000005,0.23108440016582668,227.44999999999982,43.70297543335456,176.24371618810179,4.549,0.8740595086670918,0.98
1048.0,4.6850000000000005,0.2277996195489945,230.8999999999998,44.011276613338524,176.22815340057747,4.618,0.8802255322667714,0.98
1050.0,4.6370000000000005,0.22241508297730725,229.89999999999978,43.929061783013296,176.21259198728862,4.598,0.8785812356602666,0.98
1052.0,4.569,0.21871854623953538,228.3499999999998,43.94445217024791,176.1970319481138,4.567,0.878889043404959,0.98
1054.0,4.441,0.21018428128374736,230.1999999999998,43.26027245452231,176.1814732829317,4.604,0.865205449090447,0.98
1056.0,4.418,0.21414481081735304,230.3499999999998,43.772308598016586,176.165915991621,4.607,0.8754461719603327,0.98
1058.0,4.309,0.21492433351252357,230.54999999999978,43.7454660790022,176.15036007406036,4.611,0.8749093215800446,0.98
1060.0,4.226,0.20339695422413376,230.9999999999998,43.584981556540164,176.13480553012852,4.62,0.8716996311308042,0.98
1062.0,4.188,0.1922922801041539,230.7499999999998,42.862344261082505,176.11925235970415,4.615,0.8572468852216508,0.98
1064.0,4.039,0.20255832874312993,233.4999999999998,43.98818654543004,176.10370056266598,4.67,0.8797637309086016,0.98
1066.0,3.9829999999999997,0.2001194087982916,232.9999999999998,43.58445823914755,176.08815013889273,4.66,0.8716891647829517,0.98
1068.0,3.911,0.19076512609314455,231.94999999999976,43.29269747106299,176.07260108826313,4.638999999999999,0.8658539494212606,0.98
1070.0,3.806,0.1893997014611697,233.6499999999998,43.43675976365444,176.05705341065593,4.673,0.8687351952730895,0.98
1072.0,3.7569999999999997,0.19169072312799426,233.1499999999998,43.3911501758163,176.0415071059499,4.663,0.8678230035163269,0.98
1074.0,3.652,0.18010065772667305,234.09999999999982,43.26534267220365,176.02596217402385,4.682,0.865306853444074,0.98
1076.0,3.565,0.18270079432480182,234.3499999999998,43.508067224139516,176.01041861475645,4.687,0.8701613444827911,0.98
1078.0,3.53,0.17867606387669605,233.0999999999998,43.3567721510495,175.99487642802657,4.662,0.8671354430209908,0.98
1080.0,3.411,0.1702652252034462,234.8499999999998,43.1613252808576,175.979335613713,4.697,0.8632265056171528,0.98
1082.0,3.359,0.17264657397751293,234.64999999999978,43.51555774010135,175.96379617169455,4.693,0.8703111548020279,0.98
1084.0,3.27,0.1654760435460503,234.9499999999998,43.3217897729976,175.94825810185003,4.699,0.8664357954599528,0.98
1086.0,3.189,0.16412536611526307,234.64999999999978,43.22449008617537,175.93272140405827,4.693,0.8644898017235082,0.98
1088.0,3.149,0.16111494248317884,234.79999999999978,43.28842402214459,175.91718607819817,4.696,0.8657684804428926,0.98
1090.0,3.046,0.15632444893020853,235.44999999999976,43.27845313978812,175.9016521241485,4.709,0.8655690627957634,0.98
1092.0,2.985,0.15355354557295223,235.6499999999998,43.17378319716205,175.8861195417882,4.713,0.8634756639432417,0.98
1094.0,2.9349999999999996,0.14630646003137932,235.3999999999998,42.90913813865836,175.8705883309961,4.708,0.8581827627731682,0.98
1096.0,2.828,0.14422675904523188,236.4499999999998,42.91563429179001,175.8550584916511,4.729,0.858312685835801,0.98
1098.0,2.7960000000000003,0.1441904604642376,236.1999999999998,42.921905829075165,175.8395300236321,4.724,0.858438116581504,0.98
1100.0,2.726,0.139010346892632,235.69999999999976,42.73038716948768,175.824002926818,4.7139999999999995,0.8546077433897544,0.98
1102.0,2.652,0.13802316856864436,236.24999999999977,42.79857863683479,175.80847720108773,4.725,0.8559715727366966,0.98
1104.0,2.606,0.1404264228943883,236.9999999999998,43.11634132076708,175.79295284632022,4.74,0.8623268264153422,0.98
1106.0,2.523,0.1359799367917067,237.2999999999998,43.12923731195704,175.7774298623944,4.746,0.8625847462391416,0.98
1108.0,2.476,0.1323122942506726,236.9499999999998,43.11875147073553,175.76190824918922,4.739,0.8623750294147116,0.98
1110.0,2.428,0.12678308490206405,236.54999999999978,42.86323930771698,175.74638800658366,4.731,0.8572647861543404,0.98
1112.0,2.3400000000000003,0.1220711187164734,237.1999999999998,42.670805644151876,175.73086913445667,4.744,0.8534161128830383,0.98
